Repository: zw-SIMM/SFTLLMs_for_ChemText_Mining

## 1. Data for Paragraph2MOFInfo

- Data for fine-tuning LLMs are in ```data/data_for_llms```.

- Data for fine-tuning bart or T5 are in ```data/data_for_bart_or_t5```. 

(preprocessed beacuse the 512 length limitation, split into 11 prefix tasks )

## 2. Methods for Paragraph2MOFInfo

## 3. Evaluating the results of Paragraph2MOFInfo

All predictions will be saved in ```results/predictions```

Evalutating codes for LLMs (ChatGPT, Llama, Mistral) are in ```evaluate_llms_paragraph2MOFInfo_all.ipynb```

Evalutating codes for LM (Bart or T5) are in ```evaluate_bart_or_t5_Paragraph2NMR.ipynb```

File: Paragraph2MOFInfo/data/raw_data/MOF_annotated_data.json (part 3 of 25)
[
        "paragraph": "Synthesis of ZIF-1004, Zn3[(bTZ)(cbIM)2]x[(bTZ)2(cbIM)]1-x(bTZ)3, (x = 0.09): A mixture of Zn(NO3)2·4H2O (313.8 mg, 1.2 mmol), HbTZ (200.1 mg, 1.68 mmol), HbIM (114.44 mg, 0.75 mmol) was dissolved in DMF (12 mL) under ultrasound. To the reaction mixture was added 1M TBAH (0.25 ml), then the solution was capped in a 20-ml glass vial and heated at 100 °C for 48 h. White prism shaped crystals were collected and washed with DMF (6×10 ml). (Yield: 28% based on Zn). EA of the activated sample: Calcd. for Zn(bTZ)1.64(cbIM)0.36: C, 45.03; H, 2.45; N, 23.96%. Found: C, 47.21; H, 1.83; N, 24.83%. ATR-FTIR of the activated sample (4000-500 cm-1): 1616(w), 1586(w), 1488(m), 1480(m), 1451(m), 1339(m), 1292(w), 1275(m), 1260(m), 1242(m), 1165(s), 1064(w), 1001(w), 929(m), 854(w), 803(m), 777(s), 743(s), 725(m), 691(w), 647(s), 600(w), 552(m).",
        "compound name": "ZIF-1004, Zn3[(bTZ)(cbIM)2]x[(bTZ)2(cbIM)]1-x(bTZ)3, (x = 0.09)",
        "metal source": "Zn(NO3)2·4H2O",
        "metal amount": "313.8 mg, 1.2 mmol",
        "linker": "HbTZ | HbIM",
        "linker amount": "200.1 mg, 1.68 mmol | 114.44 mg, 0.75 mmol",
        "modulator": "TBAH",
        "modulator amount or volume": "0.25 ml",
        "solvent": "DMF",
        "solvent volume": "12 mL",
        "reaction temperature": "100 °C",
        "reaction time": "48 h"
    },
    {
        "Paper": "22ZIF1001_SI",
        "Remark": NaN,
        "paragraph": "Large scale synthesis of ZIF-1001: A mixture of Zn(NO3)2·4H2O (1.8302 g, 7 mmol), HbTZ (1.1436 g, 9.6 mmol), HbIM (567.1 mg, 4.8 mmol) was dissolved in DMF (70 mL) under ultrasound. To the reaction mixture was added 1M TBAH (3 ml), then the solution was capped in a 100-ml glass vial and heated at 100 °C for 48 h.",
        "compound name": "ZIF-1001",
        "metal source": "Zn(NO3)2·4H2O",
        "metal amount": "1.8302 g, 7 mmol",
        "linker": "HbTZ | HbIM",
        "linker amount": "1.1436 g, 9.6 mmol | 567.1 mg, 4.8 mmol",
        "modulator": "TBAH",
        "modulator amount or volume": "3 ml",
        "solvent": "DMF",
        "solvent volume": "70 mL",
        "reaction temperature": "100 °C",
        "reaction time": "48 h"
    },
    {
        "Paper": "22ZIF1001_SI",
        "Remark": NaN,
        "paragraph": "Large scale synthesis of ZIF-1002: A mixture of Zn(NO3)2·4H2O (1.8302 g, 7 mmol), HbTZ (1.1436 mg, 9.6 mmol), HmbIM (634.4 mg, 4.8 mmol) was dissolved in DMF (70 mL) under ultrasound. To the reaction mixture was added 1M TBAH (3 ml), then the solution was capped in a 100-ml glass vial and heated at 100 °C for 48 h.",
        "compound name": "ZIF-1002",
        "metal source": "Zn(NO3)2·4H2O",
        "metal amount": "1.8302 g, 7 mmol",
        "linker": "HbTZ | HmbIM",
        "linker amount": "1.1436 mg, 9.6 mmol | 634.4 mg, 4.8 mmol",
        "modulator": "TBAH",
        "modulator amount or volume": "3 ml",
        "solvent": "DMF",
        "solvent volume": "70 mL",
        "reaction temperature": "100 °C",
        "reaction time": "48 h"
    },
    {
        "Paper": "22ZIF1001_SI",
        "Remark": NaN,
        "paragraph": "Large scale synthesis of ZIF-1003: A mixture of Zn(NO3)2·4H2O (1.8302 g, 7 mmol), HbTZ (1.1436 mg, 9.6 mmol), HbbIM (945.7 mg, 4.8 mmol) was dissolved in DMF (70 mL) under ultrasound. To the reaction mixture was added 1M TBAH (3 ml), then the solution was capped in a 100-ml glass vial and heated at 100 °C for 48 h.",
        "compound name": "ZIF-1003",
        "metal source": "Zn(NO3)2·4H2O",
        "metal amount": "1.8302 g, 7 mmol",
        "linker": "HbTZ | HbbIM",
        "linker amount": "1.1436 mg, 9.6 mmol | 945.7 mg, 4.8 mmol",
        "modulator": "TBAH",
        "modulator amount or volume": "3 ml",
        "solvent": "DMF",
        "solvent volume": "70 mL",
        "reaction temperature": "100 °C",
        "reaction time": "48 h"
    },
    {
        "Paper": "22ZIF1001_SI",
        "Remark": NaN,
        "paragraph": "Large scale synthesis of ZIF-1004: A mixture of Zn(NO3)2·4H2O (1.8302 g, 7 mmol), HbTZ (1.1436 mg, 9.6 mmol), HcbIM (732.4 mg, 4.8 mmol) was dissolved in DMF (70 mL) under ultrasound. To the reaction mixture was added 1M TBAH (3 ml), then the solution was capped in a 100-ml glass vial and heated at 100 °C for 48 h.",
        "compound name": "ZIF-1004",
        "metal source": "Zn(NO3)2·4H2O",
        "metal amount": "1.8302 g, 7 mmol",
        "linker": "HbTZ | HcbIM",
        "linker amount": "1.1436 mg, 9.6 mmol | 732.4 mg, 4.8 mmol",
        "modulator": "TBAH",
        "modulator amount or volume": "3 ml",
        "solvent": "DMF",
        "solvent volume": "70 mL",
        "reaction temperature": "100 °C",
        "reaction time": "48 h"
    },
    {
        "Paper": "23LAX_SI",
        "Remark": NaN,
        "paragraph": "Solvothermal synthesis of MOF-LA2-1: In a 4-mL scintillation vial, the linker H2PZVDC (91.0 mg, 0.5 mmol, 1 equiv.) was dissolved in N,N-dimethylformamide (DMF) (0.6 mL) upon sonication. An aqueous solution of AlCl3·6H2O (2.4 mL, 0.2 M, 1 equiv.) was added dropwise, and the resulting mixture was heated in a 120 °C oven for 24 hours. After cooling down to room temperature, the white precipitate was collected bycentrifugation and washed with H2O (3 × 30 mL) and MeOH (3 × 30 mL). MOF-LA2-1 was activated under dynamic vacuum (~10-3 mbar) for 12 hours at room temperature, followed by gradual heating to 120 °C for 6.5 hours. Yield: 65.0 mg, 58%.Elem. Anal. of MOF-LA2-1: Calcd. for C56H40N16O40Al8: C, 37.52; H, 2.25; N, 12.50%. Found: C, 36.78; H, 2.38; N, 11.95%.",
        "compound name": "MOF-LA2-1",
        "metal source": "AlCl3·6H2O",
        "metal amount": "2.4 mL, 0.2 M, 1 equiv",
        "linker": "H2PZVDC",
        "linker amount": "91.0 mg, 0.5 mmol, 1 equiv",
        "modulator": NaN,
        "modulator amount or volume": NaN,
        "solvent": "N,N-dimethylformamide (DMF)",
        "solvent volume": "0.6 mL",
        "reaction temperature": "120 °C",
        "reaction time": "24 hours"
    },
    {
        "Paper": "23LAX_SI",
        "Remark": NaN,
        "paragraph": "Green synthesis of MOF-LA2-1: In a 50-mL round-bottom flask, the linker H2PZVDC (364 mg, 2 mmol, 1 equiv.) and NaOH (160 mg, 4 mmol, 2 equiv.) were dissolved in deionized water (10 mL) upon sonication. An aqueous solution of AlCl3·6H2O (6 mL, 0.33 M, 1 equiv.) was added dropwise for 10 minutes, and the reaction mixture was heated to 120 °C and refluxed for 2 hours. After cooling down to room temperature, the white powder was collected by centrifuging and washed with deionized water (2 × 10 mL) and EtOH (3 × 10 mL). The white powder was dried under air for 12 hours, followed by activation under dynamic vacuum (~10-3 mbar) for 12 hours at 120 °C. Yield: 301 mg, 66%.Elem. Anal. of MOF-LA2-1: Calcd. for C56H40N16O40Al8: C, 37.52; H, 2.25; N, 12.50%. Found: C, 37.29; H, 2.43; N, 12.10%",
        "compound name": "MOF-LA2-1",
        "metal source": "AlCl3·6H2O",
        "metal amount": "6 mL, 0.33 M, 1 equiv",
        "linker": "H2PZVDC",
        "linker amount": "364 mg, 2 mmol, 1 equiv",
        "modulator": "NaOH",
        "modulator amount or volume": "160 mg, 4 mmol, 2 equiv",
        "solvent": "deionized water",
        "solvent volume": "10 mL",
        "reaction temperature": "120 °C",
        "reaction time": "2 hours"
    },
    {
        "Paper": "23MOFglass_SI",
        "Remark": "同",
        "paragraph": "Ti-Fum: 100 mg of Ti16O16(OEt)32 was dissolved in anhydrous THF (2 mL) in a 20-mLvial. m-Cresol (200 μL) was added into the solution at room temperature. The color of thesolution turned into orange in one minute. Fumaric acid (60 mg) was dissolved in ethanol(2 mL) and then added into the vial. The vial was capped and heated at 85 °C for 24 hours followed by 140 °C for 8 hours in an oven. Solvent exchange was performed with a1:1 mixture of anhydrous THF and anhydrous methanol (20 mL × 9) at room temperature(RT) over a period of 72 hours. The obtained MOF glass was collected via decanting thesolvent and drying under vacuum (~10-3 mbar, 12 hours at RT and 8 hours at 85 °C) toyield Ti-Fum (78.6 mg, 55% based on Ti). The ratio of fumarate (C4H2O42-) to methoxide(CH3O-) in Ti-Fum was determined through 1H-NMR of the digested sample. Thechemical formula of Ti-Fum was then estimated by assuming a charge balance betweenthe Ti16O1632+core and the ligands.Elemental analysis/ICP of activated Ti-Fum [Ti16O16(fumarate)6.8(OMe)18.4]: Calcd. C23.12%, H 2.92%, Ti 32.33%; Found C 22.47%, H 3.24%, Ti 30.70%.Ti-FDC and Ti-TDC: Ti-FDC and Ti-TDC were synthesized and activated followingthe same procedure as for Ti-Fum, except fumaric acid was replaced by furan-2,5-dicarboxylic acid (H2FDC) and thiophene-2,5-dicarboxylic acid (H2TDC), respectively.Elemental analysis/ICP of activated Ti-FDC [Ti16O16(FDC)5.5(OMe)20.5(C7H7O)0.5]:Calcd. C 26.75%, H 2.99%, Ti 29.93%; Found C 27.00%, H 3.32%, Ti 27.56%.Elemental analysis/ICP of activated Ti-TDC [Ti16O16(TDC)6.5(OMe)17.0(C7H7O)2.0]:Calcd. C 29.34%, H 2.74%, S 7.27%, Ti 27.73%; Found C 29.62%, H 3.18%, S 7.37%,Ti 25.72%.",
        "compound name": "Ti-Fum",
        "metal source": "Ti16O16(OEt)32",
        "metal amount": "100 mg",
        "linker": "Fumaric acid",
        "linker amount": "60 mg",
        "modulator": "m-Cresol",
        "modulator amount or volume": "200 μL",
        "solvent": "THF | ethanol",
        "solvent volume": "2 mL | 2 mL",
        "reaction temperature": "85 °C | 140 °C",
        "reaction time": "24 hours | 8 hours"
    },
    {
        "Paper": "23MOFglass_SI",
        "Remark": "同69",
        "paragraph": "Ti-Fum: 100 mg of Ti16O16(OEt)32 was dissolved in anhydrous THF (2 mL) in a 20-mLvial. m-Cresol (200 μL) was added into the solution at room temperature. The color of thesolution turned into orange in one minute. Fumaric acid (60 mg) was dissolved in ethanol(2 mL) and then added into the vial. The vial was capped and heated at 85 °C for 24 hours followed by 140 °C for 8 hours in an oven. Solvent exchange was performed with a1:1 mixture of anhydrous THF and anhydrous methanol (20 mL × 9) at room temperature(RT) over a period of 72 hours. The obtained MOF glass was collected via decanting thesolvent and drying under vacuum (~10-3 mbar, 12 hours at RT and 8 hours at 85 °C) toyield Ti-Fum (78.6 mg, 55% based on Ti). The ratio of fumarate (C4H2O42-) to methoxide(CH3O-) in Ti-Fum was determined through 1H-NMR of the digested sample. Thechemical formula of Ti-Fum was then estimated by assuming a charge balance betweenthe Ti16O1632+core and the ligands.Elemental analysis/ICP of activated Ti-Fum [Ti16O16(fumarate)6.8(OMe)18.4]: Calcd. C23.12%, H 2.92%, Ti 32.33%; Found C 22.47%, H 3.24%, Ti 30.70%.Ti-FDC and Ti-TDC: Ti-FDC and Ti-TDC were synthesized and activated followingthe same procedure as for Ti-Fum, except fumaric acid was replaced by furan-2,5-dicarboxylic acid (H2FDC) and thiophene-2,5-dicarboxylic acid (H2TDC), respectively.Elemental analysis/ICP of activated Ti-FDC [Ti16O16(FDC)5.5(OMe)20.5(C7H7O)0.5]:Calcd. C 26.75%, H 2.99%, Ti 29.93%; Found C 27.00%, H 3.32%, Ti 27.56%.Elemental analysis/ICP of activated Ti-TDC [Ti16O16(TDC)6.5(OMe)17.0(C7H7O)2.0]:Calcd. C 29.34%, H 2.74%, S 7.27%, Ti 27.73%; Found C 29.62%, H 3.18%, S 7.37%,Ti 25.72%.",
        "compound name": "Ti-FDC",
        "metal source": "Ti16O16(OEt)32",
        "metal amount": "100 mg",
        "linker": "furan-2,5-dicarboxylic acid (H2FDC)",
        "linker amount": "60 mg",
        "modulator": "m-Cresol",
        "modulator amount or volume": "200 μL",
        "solvent": "THF | ethanol",
        "solvent volume": "2 mL | 2 mL",
        "reaction temperature": "85 °C | 140 °C",
        "reaction time": "24 hours | 8 hours"
    },
    {
        "Paper": "23MOFglass_SI",
        "Remark": "同69",
        "paragraph": "Ti-Fum: 100 mg of Ti16O16(OEt)32 was dissolved in anhydrous THF (2 mL) in a 20-mLvial. m-Cresol (200 μL) was added into the solution at room temperature. The color of thesolution turned into orange in one minute. Fumaric acid (60 mg) was dissolved in ethanol(2 mL) and then added into the vial. The vial was capped and heated at 85 °C for 24 hours followed by 140 °C for 8 hours in an oven. Solvent exchange was performed with a1:1 mixture of anhydrous THF and anhydrous methanol (20 mL × 9) at room temperature(RT) over a period of 72 hours. The obtained MOF glass was collected via decanting thesolvent and drying under vacuum (~10-3 mbar, 12 hours at RT and 8 hours at 85 °C) toyield Ti-Fum (78.6 mg, 55% based on Ti). The ratio of fumarate (C4H2O42-) to methoxide(CH3O-) in Ti-Fum was determined through 1H-NMR of the digested sample. Thechemical formula of Ti-Fum was then estimated by assuming a charge balance betweenthe Ti16O1632+core and the ligands.Elemental analysis/ICP of activated Ti-Fum [Ti16O16(fumarate)6.8(OMe)18.4]: Calcd. C23.12%, H 2.92%, Ti 32.33%; Found C 22.47%, H 3.24%, Ti 30.70%.Ti-FDC and Ti-TDC: Ti-FDC and Ti-TDC were synthesized and activated followingthe same procedure as for Ti-Fum, except fumaric acid was replaced by furan-2,5-dicarboxylic acid (H2FDC) and thiophene-2,5-dicarboxylic acid (H2TDC), respectively.Elemental analysis/ICP of activated Ti-FDC [Ti16O16(FDC)5.5(OMe)20.5(C7H7O)0.5]:Calcd. C 26.75%, H 2.99%, Ti 29.93%; Found C 27.00%, H 3.32%, Ti 27.56%.Elemental analysis/ICP of activated Ti-TDC [Ti16O16(TDC)6.5(OMe)17.0(C7H7O)2.0]:Calcd. C 29.34%, H 2.74%, S 7.27%, Ti 27.73%; Found C 29.62%, H 3.18%, S 7.37%,Ti 25.72%.",
        "compound name": "Ti-TDC",
        "metal source": "Ti16O16(OEt)32",
        "metal amount": "100 mg",
        "linker": "thiophene-2,5-dicarboxylic acid (H2TDC)",
        "linker amount": "60 mg",
        "modulator": "m-Cresol",
        "modulator amount or volume": "200 μL",
        "solvent": "THF | ethanol",
        "solvent volume": "2 mL | 2 mL",
        "reaction temperature": "85 °C | 140 °C",
        "reaction time": "24 hours | 8 hours"
    },
    {
        "Paper": "21ZIF",
        "Remark": NaN,
        "paragraph": "(ZIF-1 crb) : Zn(IM)2·(Me2NH). A solid mixture of zinc nitrate tetrahydrate Zn(NO3)2·4H2O (0.09 g, 3.44 × 10-4 mol) and imidazole (H-IM) (0.15 g, 2.20 × 10-3 mol) was dissolved in 18 mL DMF in a 20-mL vial. The vial was capped and heated for 24 h in a 85 °C isothermal oven. The vial was then removed from the oven and allowed to cool to room temperature naturally. Colorless cubic crystals of ZIF-1 thus produced were washed with DMF (3 mL × 3) and dried in air (10 min) (yield: 0.014 g, 17% based on zinc nitrate tetrahydrate).",
        "compound name": "(ZIF-1 crb) : Zn(IM)2·(Me2NH)",
        "metal source": "Zn(NO3)2·4H2O",
        "metal amount": "0.09 g, 3.44 × 10-4 mol",
        "linker": "imidazole (H-IM)",
        "linker amount": "0.15 g, 2.20 × 10-3 mol",
        "modulator": NaN,
        "modulator amount or volume": NaN,
        "solvent": "DMF",
        "solvent volume": "18 mL",
        "reaction temperature": "85 °C",
        "reaction time": "24 h"
    },
    {
        "Paper": NaN,
        "Remark": NaN,
        "paragraph": "(ZIF-3 dft) : Zn(IM)2. A solid mixture of zinc nitrate tetrahydrate Zn(NO3)2·4H2O (0.010 g, 3.82 × 10-5 mol) and imidazole (H-IM) (0.030 g, 4.41 × 10-4 mol) was added in a 4-mL vial and dissolved in a mixed solvent of DMF (2 mL) and NMP (1 mL). The vial was capped and heated for 4 d in a 85 °C isothermal oven. The vial was then removed from the oven and allowed to cool to room temperature naturally. Several prism-shaped crystals formed at the bottom of the vial along with some white powder-like precipitate. The crystals of ZIF-3 were collected manually for single crystal X-ray structure determination.",
        "compound name": "(ZIF-3 dft) : Zn(IM)2",
        "metal source": "Zn(NO3)2·4H2O",
        "metal amount": "0.010 g, 3.82 × 10-5 mol",
        "linker": "imidazole (H-IM)",
        "linker amount": "0.030 g, 4.41 × 10-4 mol",
        "modulator": NaN,
        "modulator amount or volume": NaN,
        "solvent": "DMF | NMP",
        "solvent volume": "2 mL | 1 mL",
        "reaction temperature": "85 °C",
        "reaction time": "4 d"
    },
    {
        "Paper": NaN,
        "Remark": NaN,
        "paragraph": "(ZIF-4 cag) : Zn(IM)2·(DMF)(H2O) A solid mixture of zinc nitrate tetrahydrate Zn(NO3)2·4H2O (0.040 g, 1.53 × 10-4 mol) and imidazole (H-IM) (0.030 g, 4.41 × 10-4 mol) was dissolved in 3 mL DMF in a 4-mL vial. The vial was capped and heated at a rate 5 °C /min to 130 °C in a programmable oven, held at this temperature for 48 h, then cooled at a rate of 0.4 ?C/min to room temperature. Colorless rhombohedral crystals of ZIF-4 thus produced were washed with DMF (3 mL × 3) and dried in the air (10 min) (yield: 0.021 g, 47% based on zinc nitrate tetrahydrate).",
        "compound name": "(ZIF-4 cag) : Zn(IM)2·(DMF)(H2O)",
        "metal source": "Zn(NO3)2·4H2O",
        "metal amount": "0.040 g, 1.53 × 10-4 mol",
        "linker": "imidazole (H-IM)",
        "linker amount": "0.030 g, 4.41 × 10-4 mol",
        "modulator": NaN,
        "modulator amount or volume": NaN,
        "solvent": "DMF",
        "solvent volume": "3 mL",
        "reaction temperature": "130 °C",
        "reaction time": "48 h"
    },
    {
        "Paper": NaN,
        "Remark": NaN,
        "paragraph": "(ZIF-7 sod) : Zn(PhIM)2·(H2O)3. A solid mixture of zinc nitrate tetrahydrate Zn(NO3)2·4H2O (0.030 g, 1.15 × 10-4 mol) and benzimidazole (H-PhIM) (0.010 g, 8.46 × 10-5 mol) was dissolved in 3 mL DMF in a 4-mL vial. The vial was capped and heated at a rate of 5 °C /min to 130 °C in a programmable oven, held at this temperature for 48 h, then cooled at a rate of 0.4 ?C/min to room temperature. After removal of mother liquor from the mixture, chloroform (3 mL) was added to the vial. Colorless cubic crystals of ZIF-7 were collected from the upper layer, washed with DMF (3 mL × 3) and dried in air (10 min) (yield: 0.015 g, 37% based on H-PhIM).",
        "compound name": "(ZIF-7 sod) : Zn(PhIM)2·(H2O)3",
        "metal source": "Zn(NO3)2·4H2O",
        "metal amount": "0.030 g, 1.15 × 10-4 mol",
        "linker": "benzimidazole (H-PhIM)",
        "linker amount": "0.010 g, 8.46 × 10-5 mol",
        "modulator": NaN,
        "modulator amount or volume": NaN,
        "solvent": "DMF",
        "solvent volume": "3 mL",
        "reaction temperature": "130 °C",
        "reaction time": "48 h"
    },
    {
        "Paper": NaN,
        "Remark": NaN,
        "paragraph": "(ZIF-8 sod) : Zn(MeIM)2·(DMF)·(H2O)3. A solid mixture of zinc nitrate tetrahydrate Zn(NO3)2·4H2O (0.210 g, 8.03 × 10-4 mol) and 2-methylimidazole (H-MeIM) (0.060 g, 7.31 × 10-4 mol) was dissolved in 18 mL DMF in a 20-mL vial. The vial was capped and heated at a rate of 5 °C /min to 140 °C in a programmable oven, held at this temperature for 24 h, then cooled at a rate of 0.4 ?C/min to room temperature. After removal of mother liquor from the mixture, chloroform (20 mL) was added to the vial. Colorless polyhedral crystals of the product were collected from the upper layer, washed with DMF (10 mL × 3) and dried in air (10 min) (yield: 0.032 g, 25% based on H-MeIM).",
        "compound name": "(ZIF-8 sod) : Zn(MeIM)2·(DMF)·(H2O)3",
        "metal source": "Zn(NO3)2·4H2O",
        "metal amount": "0.210 g, 8.03 × 10-4 mol",
        "linker": "2-methylimidazole (H-MeIM)",
        "linker amount": "0.060 g, 7.31 × 10-4 mol",
        "modulator": NaN,
        "modulator amount or volume": NaN,
        "solvent": "DMF",
        "solvent volume": "18 mL",
        "reaction temperature": "140 °C",
        "reaction time": "24 h"
    },
    {
        "Paper": NaN,
        "Remark": NaN,
        "paragraph": "(ZIF-9 sod) : Co(PhIM)2·(DMF)(H2O). A solid mixture of cobalt nitrate hexahydrate Co(NO3)2·6H2O (0.210 g, 7.21 × 10-4 mol) and benzimidazole (H-PhIM) (0.060 g, 5.08 × 10-4 mol) was dissolved in 18 mL DMF in a 20-mL vial. The vial was capped and heated at a rate of 5 °C /min to 130 °C in a programmable oven, held at this temperature for 48 h, then cooled at a rate of 0.4 ?C/min to room temperature. Purple cubic crystals thus produced were washed with DMF (3 mL × 3) and dried in air (10 min) (yield: 0.030 g, 30% based on H-PhIM)",
        "compound name": "(ZIF-9 sod) : Co(PhIM)2·(DMF)(H2O)",
        "metal source": "Co(NO3)2·6H2O",
        "metal amount": "0.210 g, 7.21 × 10-4 mol",
        "linker": "benzimidazole (H-PhIM)",
        "linker amount": "0.060 g, 5.08 × 10-4 mol",
        "modulator": NaN,
        "modulator amount or volume": NaN,
        "solvent": "DMF",
        "solvent volume": "18 mL",
        "reaction temperature": "130 °C",
        "reaction time": "48 h"
    },
    {
        "Paper": NaN,
        "Remark": NaN,
        "paragraph": "(ZIF-10 mer) : Zn(IM)2. A solid mixture of zinc nitrate tetrahydrate Zn(NO3)2·4H2O (0.010 g, 3.82 × 10-5 mol) and imidazole (H-IM) (0.030 g, 4.41 × 10-4 mol) was dissolved in 3 mL DMF in a 4-mL vial. The vial was capped and heated for 4 d in an isothermal oven at 85 °C. The reaction mixture was then allowed to cool to room temperature naturally. Several block-shape crystals of ZIF-10 formed on the wall and bottom, and were separated by hand and collected for single crystal X-ray structure determination.",
        "compound name": "(ZIF-10 mer) : Zn(IM)2",
        "metal source": "Zn(NO3)2·4H2O",
        "metal amount": "0.010 g, 3.82 × 10-5 mol",
        "linker": "imidazole (H-IM)",
        "linker amount": "0.030 g, 4.41 × 10-4 mol",
        "modulator": NaN,
        "modulator amount or volume": NaN,
        "solvent": "DMF",
        "solvent volume": "3 mL",
        "reaction temperature": "85 °C",
        "reaction time": "4 d"
    },
    {
        "Paper": NaN,
        "Remark": NaN,
        "paragraph": "(ZIF-11 rho) Zn(PhIM)2·(DEF)0.9. A solid mixture of zinc nitrate tetrahydrate Zn(NO3)2·4H2O (0.60 g, 2.3 × 10-3 mol) and benzimidazole (H-PhIM) (4.2 g, 3.5 × 10-2 mol) was dissolved in 360 mL DEF in a 500-mL wide-mouth glass jar. The capped jar was heated for 4 d in an isothermal oven at 100 °C. The jar was then removed from the oven, and allowed to cool to room temperature naturally. Cubic colorless crystals formed on the walls of the jar along with a crystalline powder at the bottom. Although the powder and crystals were proven to be the same phase by powder X-ray diffraction, only the crystals on the wall were used for bulk characterizations. The powder and mother liquor was removed by repeating the cycle of decanting, washing with DMF and sonicating several times. Colorless crystals of ZIF-11 were collected by filtration, washed with DMF (200 mL × 2) and dried in the air (30 min) (yield: 0.21 g, 23% based on Zn(NO3)2·4H2O).",
        "compound name": "(ZIF-11 rho) Zn(PhIM)2·(DEF)0.9",
        "metal source": "Zn(NO3)2·4H2O",
        "metal amount": "0.60 g, 2.3 × 10-3 mol",
        "linker": "benzimidazole (H-PhIM)",
        "linker amount": "4.2 g, 3.5 × 10-2 mol",
        "modulator": NaN,
        "modulator amount or volume": NaN,
        "solvent": "DEF",
        "solvent volume": "360 mL",
        "reaction temperature": "100 °C",
        "reaction time": "4 d"
    },
    {
        "Paper": NaN,
        "Remark": NaN,
        "paragraph": "(ZIF-12 rho) : Co(PhIM)2. A solid mixture of cobalt nitrate hexahydrate Co(NO3)2·6H2O (0.010 g, 3.44 × 10-5 mol) and benzimidazole (H-PhIM) (0.030 g, 2.54 × 10-4 mol) was dissolved in 3 mL DEF in a 4-mL vial. The capped vial was heated for 2 d in an isothermal oven at 130 °C. The reaction mixture was then allowed to cool to room temperature naturally. Several cubic crystals of ZIF-12 formed at the bottom and on the wall of the vial, and they were collected for single crystal X-ray structure determination.",
        "compound name": "(ZIF-12 rho) : Co(PhIM)2",
        "metal source": "Co(NO3)2·6H2O",
        "metal amount": "0.010 g, 3.44 × 10-5 mol",
        "linker": "benzimidazole (H-PhIM)",
        "linker amount": "0.030 g, 2.54 × 10-4 mol",
        "modulator": NaN,
        "modulator amount or volume": NaN,
        "solvent": "DEF",
        "solvent volume": "3 mL",
        "reaction temperature": "130 °C",
        "reaction time": "2 d"
    },
    {
        "Paper": NaN,
        "Remark": NaN,
        "paragraph": "(ZIF-2 crb): Zn(IM)2. 0.265 mL imidazole stock solution (0.150 M, 3.98 × 10-5 mol) and 0.035 mL Zn(NO3)2·4H2O stock solution (0.075 M, 2.63 × 10-6 mol). The product was in the form of small rod-shaped single crystals.",
        "compound name": "(ZIF-2 crb): Zn(IM)2",
        "metal source": "Zn(NO3)2·4H2O",
        "metal amount": "0.035 mL, 0.075 M, 2.63 × 10-6 mol",
        "linker": "imidazole",
        "linker amount": "0.265 mL, 0.150 M, 3.98 × 10-5 mol",
        "modulator": NaN,
        "modulator amount or volume": NaN,
        "solvent": NaN,
        "solvent volume": NaN,
        "reaction temperature": NaN,
        "reaction time": NaN
    },
    {
        "Paper": NaN,
        "Remark": NaN,
        "paragraph": "(ZIF-6 gis): Zn(IM)2. 0.257 mL imidazole stock solution (0.150 M, 3.86 × 10-5 mol) and 0.043 mL Zn(NO3)2·4H2O stock solution (0.075 M, 3.23 × 10-6 mol). The product was in the form of large inter-grown blocks, which could be cut into small single crystals under an optical microscope.",
        "compound name": "(ZIF-6 gis): Zn(IM)2",
        "metal source": "Zn(NO3)2·4H2O",
        "metal amount": "0.043 mL, 0.075 M, 3.23 × 10-6 mol",
        "linker": "imidazole",
        "linker amount": "0.257 mL, 0.150 M, 3.86 × 10-5 mol",
        "modulator": NaN,
        "modulator amount or volume": NaN,
        "solvent": NaN,
        "solvent volume": NaN,
        "reaction temperature": NaN,
        "reaction time": NaN
    },
    {
        "Paper": NaN,
        "Remark": NaN,
        "paragraph": "(ZIF-5 gar) : In2Zn3(IM)12 Indium nitrate pentahydrate, In(NO3)3·5H2O (0.156 g, 4.0 × 10-4 mol), zinc nitrate tetrahydrate Zn(NO3)2·4H2O (0.026 g, 1.0 × 10-4 mmol) and imidazole (H-IM) (0.136 g, 2 × 10-3 mol) were dissolved in a mixed solvent of DEF/n-butanol (4 mL/2 mL,). After the addition of tetraethylammonium hydroxide (0.05 mL, 35% aqueous solution), the mixture was transferred into a Teflon-lined Parr stainless steel vessel (23 mL) and heated at 150 °C for 72 hours under autogenous pressure. Pale-yellow crystals thus produced were washed with ethanol and dried in air (yield: 70%, based on zinc nitrate tetrahydrate).",
        "compound name": "(ZIF-5 gar) : In2Zn3(IM)12",
        "metal source": "In(NO3)3·5H2O | Zn(NO3)2·4H2O",
        "metal amount": "0.156 g, 4.0 × 10-4 mol | 0.026 g, 1.0 × 10-4 mmol",
        "linker": "imidazole (H-IM)",
        "linker amount": "0.136 g, 2 × 10-3 mol",
        "modulator": "tetraethylammonium hydroxide",
        "modulator amount or volume": "0.05 mL, 35% aqueous solution",
        "solvent": "DEF/n-butanol",
        "solvent volume": "4 mL/2 mL",
        "reaction temperature": "150 °C",
        "reaction time": "72 hours"
    },
    {
        "Paper": "22NU109",
        "Remark": NaN,
        "paragraph": "Synthesis of NU-109E. Cu(NO3)2.2.5H2O (76 mg, 327 μmol) and acid ligand LH6-1 (40 mg, 39.4 μmol) were dissolved in DMF (1.6 ml). Then DMF (8 ml), EtOH (8 ml) and HCl (6 drops) were added to this mixture. This solution (17.6 ml) was divided into four 6-dram vials (VWR, catalog # 66011-143). The vials were capped and placed into an oven at 75 °C for 48 h. The resulting teal crystals were washed with DMF without drying. Yield calculated from evacuated sample = 50 % based on LH6-1.",
        "compound name": "NU-109E",
        "metal source": "Cu(NO3)2.2.5H2O",
        "metal amount": "76 mg, 327 μmol",
        "linker": "LH6-1",
        "linker amount": "40 mg, 39.4 μmol",
        "modulator": "HCl",
        "modulator amount or volume": "6 drops",
        "solvent": "DMF | DMF | EtOH",
        "solvent volume": "1.6 ml | 8 ml | 8 ml",
        "reaction temperature": "75 °C",
        "reaction time": "48 h"
    },
    {
        "Paper": NaN,
        "Remark": NaN,
        "paragraph": "Synthesis of NU-110E. Cu(NO3)2.2.5H2O (38 mg, 163 μmol) and acid ligand LH6-2 (20 mg, 18.7 μmol) were dissolved in DMF (0.8 ml). Then DMF (4 ml), EtOH (4 ml) and HCl (3 drops) were added to this mixture. This solution (8.8 ml) was divided into two 6-dram vials (VWR, catalog # 66011-143). The vials were capped and placed into an oven at 80 °C for 48 h. The resulting teal crystals were washed with DMF without drying. Yield calculated from evacuated sample = 45% based on LH6-2.",
        "compound name": "NU-110E",
        "metal source": "Cu(NO3)2.2.5H2O",
        "metal amount": "38 mg, 163 μmol",
        "linker": "LH6-2",
        "linker amount": "20 mg, 18.7 μmoll",
        "modulator": "HCl",
        "modulator amount or volume": "3 drops",
        "solvent": "DMF | DMF | EtOH",
        "solvent volume": "0.8 ml | 4 ml | 4 ml",
        "reaction temperature": "80 °C",
        "reaction time": "48 h"
    },
    {
        "Paper": "23CO2",
        "Remark": NaN,
        "paragraph": "MOF-2: Anhydrous ZnCl2 (3.0 g) and p-benzenedicaboxylic acid (H2BDC) (2.15 g) were dissolved by vigorous stirring into dimethylformamide (DMF) (250 mL). A solution of distilled water (100 mL) and 40 wt% aqueous methylamine (3.6 mL) was added drop-wise over 15 minutes to partially titrate the clear, stirring DMF solution. After 1 day of sitting at room temperature the clear block crystals were filtered and washed with DMF. The filtered crystals were evacuated to 10-3 torr and heated to 60 °C in 30 minutes, then to 150 °C in 2 hours, and held at that temperature for 6 hours to give a 345 m2/g sample. Norit RB2: The carbon sample was evacuated and heated at 300 °C for 5 hours to give a 1,184 m2/g sample. MOF-505 was prepared and activated according to published procedure (Chen, B.L. et al Angew. Chem. Int. Ed., 2005, 44, 4745) to give a 1,547 m2/g sample.",
        "compound name": "MOF-2",
        "metal source": "ZnCl2",
        "metal amount": "3.0 g",
        "linker": "p-benzenedicaboxylic acid (H2BDC)",
        "linker amount": "2.15 g",
        "modulator": "40 wt% aqueous methylamine",
        "modulator amount or volume": "3.6 mL",
        "solvent": "dimethylformamide (DMF) | distilled water",
        "solvent volume": "250 mL | 100 mL",
        "reaction temperature": "room temperature",
        "reaction time": "1 day"
    },
    {
        "Paper": NaN,
        "Remark": NaN,
        "paragraph": "MOF-74: Zn(NO3)2·4H2O (0.250 g) and 2,5-dihydroxybenzenedicarboxylic acid (H2DHBDC) (0.100 g) were dissolved in a 20 mL vial containing DMF (10 mL), 1-propanol (0.5 mL) and distilled H2O (0.5 mL), capped, and heated at 100 °C for 20 hours. The crystals were washed with DMF, then immersed in 300 mL methanol. And the supernatant refreshed twice in two days to exchange the DMF guests. The crystals were evacuated to 10-3 torr and heated to 270 °C for 16 hours to produce an 816 m2/g sample.",
        "compound name": "MOF-74",
        "metal source": "Zn(NO3)2·4H2O",
        "metal amount": "0.250 g",
        "linker": "2,5-dihydroxybenzenedicarboxylic acid (H2DHBDC)",
        "linker amount": "0.100 g",
        "modulator": NaN,
        "modulator amount or volume": NaN,
        "solvent": "DMF | 1-propanol | distilled H2O",
        "solvent volume": "10 mL | 0.5 mL | 0.5 mL",
        "reaction temperature": "100 °C",
        "reaction time": "20 hours"
    },
    {
        "Paper": NaN,
        "Remark": NaN,
        "paragraph": "Cu3(BTC)2: Cu(NO3)2·2.5H2O (10.0 g) and 1,3,5-benzenetricarboxylic acid (H3BTC) (5.0 g) were stirred for 10 minutes in 250 mL of solvent consisting of DMF, ethanol and water (1:1:1) in a 1 L jar to form a slurry. The tightly capped vessel was heated at 85 °C for 20 hours. The blue crystals were washed with DMF and exchanged with dichloromethane (CH2Cl2) thrice in three days. The dark blue crystals were then filtered and evacuated at 170 °C for 24 hours to give a 1,781 m2/g sample.",
        "compound name": "Cu3(BTC)2",
        "metal source": "Cu(NO3)2·2.5H2O",
        "metal amount": "10.0 g",
        "linker": "1,3,5-benzenetricarboxylic acid (H3BTC)",
        "linker amount": "5.0 g",
        "modulator": NaN,
        "modulator amount or volume": NaN,
        "solvent": "DMF | ethanol | water",
        "solvent volume": "1:1:1, 250 mL",
        "reaction temperature": "85 °C",
        "reaction time": "20 hours"
    },
    {
        "Paper": NaN,
        "Remark": NaN,
        "paragraph": "IRMOF-11: Zn(NO3)2·4H2O (3.00 g) and hydropyrenedicarboxylic acid (H2HPDC) (0.50 g) were dissolved in DEF (100 mL) in a 1 L jar, capped tightly, and heated to 100 °C for 20 hours. The solution was decanted and the brown block crystals were rinsed with DMF and exchanged with chloroform (CHCl3) thrice in three days. The material was evacuated at 125 °C for 6 hours to give a 2,096 m2/g sample.",
        "compound name": "IRMOF-11",
        "metal source": "Zn(NO3)2·4H2O",
        "metal amount": "3.00 g",
        "linker": "hydropyrenedicarboxylic acid (H2HPDC)",
        "linker amount": "0.50 g",
        "modulator": NaN,
        "modulator amount or volume": NaN,
        "solvent": "DEF",
        "solvent volume": "100 mL",
        "reaction temperature": "100 °C",
        "reaction time": "20 hours"
    },
    {
        "Paper": NaN,
        "Remark": NaN,
        "paragraph": "IRMOF-3: Zn(NO3)2·4H2O (6.945 g) and 2-aminobenzenedicarboxylic acid (H2NH2BDC) (0.966 g) were dissolved in a 1 L jar containing DEF (300 mL). The solution was degassed via bubbling N2 for 10 minutes, then tightly capped and heated to 85 °C for 4 days. The solution was decanted, then the brown block crystals were washedin DMF and exchanged with CHCl3 thrice in three days. The material was evacuated at 125 °C for 6 h to give a 2,160 m2/g sample.",
        "compound name": "IRMOF-3",
        "metal source": "Zn(NO3)2·4H2O",
        "metal amount": "6.945 g",
        "linker": "2-aminobenzenedicarboxylic acid (H2NH2BDC)",
        "linker amount": "0.966 g",
        "modulator": NaN,
        "modulator amount or volume": NaN,
        "solvent": "DEF",
        "solvent volume": "300 mL",
        "reaction temperature": "85 °C",
        "reaction time": "4 days"
    },
    {
        "Paper": NaN,
        "Remark": NaN,
        "paragraph": "IRMOF-6: Zn(NO3)2·4H2O (9.00 g) and cyclobutylbenzenedicarboxylic acid (H2C2H4BDC) (2.50 g) were dissolved in DEF (300 mL) and then filtered into a 1 L jar which was capped tightly and heated to 100 °C for 20 hours. The solution was decanted, and the light yellow block crystals were washed in DMF and exchanged with CHCl3 thrice in three days. The material was evacuated at 125 °C for 6 hours to give a 2,516 m2/g sample.",
        "compound name": "IRMOF-6",
        "metal source": "Zn(NO3)2·4H2O",
        "metal amount": "9.00 g",
        "linker": "cyclobutylbenzenedicarboxylic acid (H2C2H4BDC)",
        "linker amount": "2.50 g",
        "modulator": NaN,
        "modulator amount or volume": NaN,
        "solvent": "DEF",
        "solvent volume": "300 mL",
        "reaction temperature": "100 °C",
        "reaction time": "20 hours"
    },
    {
        "Paper": NaN,
        "Remark": NaN,
        "paragraph": "IRMOF-1: Zn(NO3)2·4H2O (0.832 g) and H2BDC (0.176 g) were dissolved in DEF (10 mL) in a 20 mL vial, capped tightly, and heated to 100 °C for 20 hours. The solution was decanted, and the clear block crystals were washed in DMF and exchanged with CHCl3 thrice in three days. The material was evacuated at 125 °C for 6 hours to give a 2,833 m2/g sample.",
        "compound name": "IRMOF-1",
        "metal source": "Zn(NO3)2·4H2O",
        "metal amount": "0.832 g",
        "linker": "H2BDC",
        "linker amount": "0.176 g",
        "modulator": NaN,
        "modulator amount or volume": NaN,
        "solvent": "DEF",
        "solvent volume": "10 mL",
        "reaction temperature": "100 °C",
        "reaction time": "20 hours"
    },
    {
        "Paper": NaN,
        "Remark": NaN,
        "paragraph": "MOF-177: Zn(NO3)2·6H2O (0.368 g) and 4,4',4''-benzene-1,3,5-triyl-tribenzoic acid (H3BTB) (0.180 g) were dissolved in DEF (10 mL) in a 20 mL vial, capped tightly, and heated to 100 °C for 20 hours. The solution was decanted, and the clear block crystals were washed in DMF and exchanged with CHCl3 thrice in three days. The material was evacuated at 125 °C for 6 hours to give a 4,508 m2/g sample.",
        "compound name": "MOF-177",
        "metal source": "Zn(NO3)2·6H2O",
        "metal amount": "0.368 g",
        "linker": "4,4',4''-benzene-1,3,5-triyl-tribenzoic acid (H3BTB)",
        "linker amount": "0.180 g",
        "modulator": NaN,
        "modulator amount or volume": NaN,
        "solvent": "DEF",
        "solvent volume": "10 mL",
        "reaction temperature": "100 °C",
        "reaction time": "20 hours"
    },
    {
        "Paper": "24CAU1",
        "Remark": "同",
        "paragraph": "The optimized synthesis of CAU-1 in the 24-reactor system is as follows: a mixture of AlCl3·6H2O (92.7 mg, 0.384 mmol) and H2N-H2bdc (23.32 mg, 0.129 mmol) was suspended in methanol (1.235 mL) and heated at 125 °C for 5 h. Scale-up of the reaction to the gram scale was performed in a 250 mL Duran screw-cap glass bottle (Schott). H2N-H2bdc (2.33?g, 12.9?mmol) and AlCl3·6H2O (9.27 g, 38.4 mmol) were suspended in methanol (123 mL). The resulting dispersion was heated at 125 °C for 5 h.",
        "compound name": "CAU-1",
        "metal source": "AlCl3·6H2O",
        "metal amount": "92.7 mg, 0.384 mmol",
        "linker": "H2N-H2bdc",
        "linker amount": "23.32 mg, 0.129 mmol",
        "modulator": NaN,
        "modulator amount or volume": NaN,
        "solvent": "methanol",
        "solvent volume": "1.235 mL",
        "reaction temperature": "125 °C",
        "reaction time": "5 h"
    },
    {
        "Paper": NaN,
        "Remark": "同94",
        "paragraph": "The optimized synthesis of CAU-1 in the 24-reactor system is as follows: a mixture of AlCl3·6H2O (92.7 mg, 0.384 mmol) and H2N-H2bdc (23.32 mg, 0.129 mmol) was suspended in methanol (1.235 mL) and heated at 125 °C for 5 h. Scale-up of the reaction to the gram scale was performed in a 250 mL Duran screw-cap glass bottle (Schott). H2N-H2bdc (2.33?g, 12.9?mmol) and AlCl3·6H2O (9.27 g, 38.4 mmol) were suspended in methanol (123 mL). The resulting dispersion was heated at 125 °C for 5 h.",
        "compound name": "CAU-1",
        "metal source": "AlCl3·6H2O",
        "metal amount": "9.27 g, 38.4 mmol",
        "linker": "H2N-H2bdc",
        "linker amount": "2.33 g, 12.9 mmol",
        "modulator": NaN,
        "modulator amount or volume": NaN,
        "solvent": "methanol",
        "solvent volume": "123 mL",
        "reaction temperature": "125 °C",
        "reaction time": "5 h"
    },
    {
        "Paper": "25CAU7",
        "Remark": NaN,
        "paragraph": "a ) Conventional solvothermal reaction1,3,5-benzenetrisbenzoic acid (H3BTB) (200 mg, 0.46 mmol) and Bi(NO3)3·5H2O(148 mg, 0.31 mmol) were mixed in a 23 ml Teflon lined steel reactor, to which methanol (99.8%) (10 ml) was added. The reactor was then sealed, the reaction mixturehomogenized and heated to 120 °C for 12 h. The yellow precipitated was filtered, washedwith methanol, dimethylformamide (DMF) and methanol again. The product wasidentified by X-ray powder diffraction as pure CAU-7. (yield 67% based on H3BTB)(Figure S1)",
        "compound name": "CAU-7",
        "metal source": "Bi(NO3)3·5H2O",
        "metal amount": "148 mg, 0.31 mmol",
        "linker": "1,3,5-benzenetrisbenzoic acid (H3BTB)",
        "linker amount": "200 mg, 0.46 mmol",
        "modulator": NaN,
        "modulator amount or volume": NaN,
