Repository: zw-SIMM/SFTLLMs_for_ChemText_Mining

## 1. Data for Paragraph2MOFInfo

- Data for fine-tuning LLMs are in ```data/data_for_llms```.

- Data for fine-tuning bart or T5 are in ```data/data_for_bart_or_t5```. 

(preprocessed beacuse the 512 length limitation, split into 11 prefix tasks )

## 2. Methods for Paragraph2MOFInfo

## 3. Evaluating the results of Paragraph2MOFInfo

All predictions will be saved in ```results/predictions```

Evalutating codes for LLMs (ChatGPT, Llama, Mistral) are in ```evaluate_llms_paragraph2MOFInfo_all.ipynb```

Evalutating codes for LM (Bart or T5) are in ```evaluate_bart_or_t5_Paragraph2NMR.ipynb```

File: Paragraph2MOFInfo/data/raw_data/MOF_annotated_data.json (part 4 of 25)
[
        "solvent": "methanol (99.8%)",
        "solvent volume": "10 ml",
        "reaction temperature": "120 °C",
        "reaction time": "12 h"
    },
    {
        "Paper": NaN,
        "Remark": NaN,
        "paragraph": "b) Conventional solvothermal reaction for larger crystals suitable for electron diffraction1,3,5-benzenetrisbenzoic acid (H3BTB) (200 mg, 0.46 mmol) of and Bi(NO3)3·5H2O(148 mg, 0.31 mmol) were added into a 23 ml Teflon lined steel reactor, to whichmethanol (99.8%) (7.5 ml) and DMF (2.5 ml) were added. The reactor was then sealed,the reaction mixture homogenized and heated to 120 °C for 12 h. The yellow precipitatedwas filtered, washed with methanol, DMF and methanol again. The product was identifiedas CAU-7 with a minor impurities (marked with * in Figure S1) by X-ray powderdiffraction. (yield 73% based on H3BTB)",
        "compound name": "CAU-7",
        "metal source": "Bi(NO3)3·5H2O",
        "metal amount": "148 mg, 0.31 mmol",
        "linker": "1,3,5-benzenetrisbenzoic acid (H3BTB)",
        "linker amount": "200 mg, 0.46 mmol",
        "modulator": NaN,
        "modulator amount or volume": NaN,
        "solvent": "methanol (99.8%) | DMF",
        "solvent volume": "7.5 ml | 2.5 ml",
        "reaction temperature": "120 °C",
        "reaction time": "12 h"
    },
    {
        "Paper": NaN,
        "Remark": NaN,
        "paragraph": "c) Synthesis under microwave assisted heating1,3,5-benzenetrisbenzoic acid (H3BTB) (200 mg, 0.46 mmol) and Bi(NO3)3·5H2O(148 mg, 0.31 mmol) were mixed into 30 ml microwave glass reaction vessel (Biotage) towhich methanol (99.8%) (20 ml) methanol was added. The reactor was sealed with aseptum, the reaction mixture homogenized and heated to 120 °C for 20 min in a BiotageInitiator microwave synthesizer. The mixture was stirred with a magnetic stirring barduring the reaction. The yellow precipitated was filtered, washed with methanol, DMFand methanol again. The product was identified as pure CAU-7 by X-ray powderdiffraction. (Figure S1) (yield 72 % based on H3BTB)",
        "compound name": "CAU-7",
        "metal source": "Bi(NO3)3·5H2O",
        "metal amount": "148 mg, 0.31 mmol",
        "linker": "1,3,5-benzenetrisbenzoic acid (H3BTB)",
        "linker amount": "200 mg, 0.46 mmol",
        "modulator": NaN,
        "modulator amount or volume": NaN,
        "solvent": "methanol (99.8%)",
        "solvent volume": "20 ml",
        "reaction temperature": "120 °C",
        "reaction time": "20 min"
    },
    {
        "Paper": "26CAU8",
        "Remark": NaN,
        "paragraph": "Single-crystals of CAU-8 suitable in size for the structure determination (Figure 1) were isolated during the HT optimization experiments from a 2 mL-reactor. These were accompanied by a microcrystalline, unporous byproduct. In this experiment, 60 mg of H2BPDC (0.22 mmol), 148 mg of Al2(SO4)3·18H2O (0.22 mmol), 250 μL of DMF, and 250 μL of H2O were heated in a HT-reactor up to 140 °C over 1 h, held at this temperature for 12 h, and cooled down to room temperature over 1 h.",
        "compound name": "CAU-8",
        "metal source": "Al2(SO4)3·18H2O",
        "metal amount": "148 mg, 0.22 mmol",
        "linker": "H2BPDC",
        "linker amount": "60 mg, 0.22 mmol",
        "modulator": NaN,
        "modulator amount or volume": NaN,
        "solvent": "DMF | H2O",
        "solvent volume": "250 μL | 250 μL",
        "reaction temperature": "140 °C",
        "reaction time": "12 h"
    },
    {
        "Paper": "27CAU10",
        "Remark": NaN,
        "paragraph": "CAU-10-H (1) was synthesized from a mixture of 200 mg of 1,3-H2BDC (1.20 mmol), 800 mg of Al2(SO4)3·18H2O (1.20 mmol), 1 mL of N,N-dimethylformamid (DMF), and 4 mL of H2O. The reactants were dosed into a Teflon-lined steel-autoclave with a volume of 37 mL and placed in an oven for 12 h at 135 °C. After being cooled to room temperature, the product was filtered off and the obtained solid was redispersed in water by sonication and stirring, until a homogeneous mixture was obtained. The dispersion was filtered again and the white microcrystalline solid was dried in air.",
        "compound name": "CAU-10-H",
        "metal source": "Al2(SO4)3·18H2O",
        "metal amount": "800 mg, 1.20 mmol",
        "linker": "1,3-H2BDC",
        "linker amount": "200 mg, 1.20 mmol",
        "modulator": NaN,
        "modulator amount or volume": NaN,
        "solvent": "N,N-dimethylformamid (DMF) | H2O",
        "solvent volume": "1 mL | 4 mL",
        "reaction temperature": "135 °C",
        "reaction time": "12 h"
    },
    {
        "Paper": NaN,
        "Remark": NaN,
        "paragraph": "The methylated MOF CAU-10-CH3 (2) was synthesized in a 100 mL glass reactor with screw cap. Therefore, 0.80 g (4.44 mmol) of 5-methylisophthalic acid, 2.96 g of Al2(SO4)3·18H2O (4.44 mmol), 4 mL of DMF, and 16 mL of H2O were mixed thoroughly and heated for 12 h to 130 °C. After cooling to room temperature, the filtered product was redispersed in ?200 mL water by sonication and stirring. Afterward, the mixture was filtered again and the pale yellow solid was dried under ambient conditions.",
        "compound name": "CAU-10-CH3",
        "metal source": "Al2(SO4)3·18H2O",
        "metal amount": "2.96 g, 4.44 mmol",
        "linker": "5-methylisophthalic acid",
        "linker amount": "0.80 g, 4.44 mmol",
        "modulator": NaN,
        "modulator amount or volume": NaN,
        "solvent": "DMF | H2O",
        "solvent volume": "4 mL | 16 mL",
        "reaction temperature": "130 °C",
        "reaction time": "12 h"
    },
    {
        "Paper": NaN,
        "Remark": NaN,
        "paragraph": "The OCH3-functionalized MOF CAU-10-OCH3 (3) was also synthesized in a 100 mL glass reactor with screw cap: 1.20 g (6.12 mmol) of 5-methoxyisophthalic acid, 2.04 g of Al2(SO4)3·18H2O (3.06 mmol), 3 mL of DMF, and 12 mL of H2O were mixed thoroughly and heated for 12 h at 130 °C. After being cooled to room temperature, the white microcrystalline product was processed in the same way as CAU-10-CH3.",
        "compound name": "CAU-10-OCH3",
        "metal source": "Al2(SO4)3·18H2O",
        "metal amount": "2.04 g, 3.06 mmol",
        "linker": "5-methoxyisophthalic acid",
        "linker amount": "1.20 g, 6.12 mmol",
        "modulator": NaN,
        "modulator amount or volume": NaN,
        "solvent": "DMF | H2O",
        "solvent volume": "3 mL | 12 mL",
        "reaction temperature": "130 °C",
        "reaction time": "12 h"
    },
    {
        "Paper": NaN,
        "Remark": NaN,
        "paragraph": "The NO2-functionalized CAU-10-NO2 (4) was synthesized using a 2 M solution of AlCl3·6H2O in water as the Al3+ source. Thus, 1440 mg (6.82 mmol) 5-nitroisophthalic acid, 3.4 mL of Al3+ solution (6.80 mmol), 4 mL of DMF, and 12.6 mL of H2O were filled into a 100 mL glass reactor with screw cap. The mixture was heated at 120 °C for 12 h, and the product was worked up in the same way as the other compounds.",
        "compound name": "CAU-10-NO2",
        "metal source": "Al3+ solution",
        "metal amount": "3.4 mL, 6.80 mmol",
        "linker": "5-nitroisophthalic acid",
        "linker amount": "1440 mg, 6.82 mmol",
        "modulator": NaN,
        "modulator amount or volume": NaN,
        "solvent": "DMF | H2O",
        "solvent volume": "4 mL | 12.6 mL",
        "reaction temperature": "120 °C",
        "reaction time": "12 h"
    },
    {
        "Paper": NaN,
        "Remark": NaN,
        "paragraph": "The NH2-functionalized CAU-10-NH2 (5) was synthesized by dosing 1200 mg (6.63 mmol) of 5-aminoisophthalic acid, 3.3 mL of Al3+-solution (6.6 mmol), 4 mL of DMF, and 12.7 mL of H2O into a 100 mL glass reactor with screw cap. The mixture was heated at 120 °C for 12 h, and the resulting pale pink solid was filtered off. The reaction product was redipersed in water by sonication for 30 min, filtered off again and dried for one hour at 200 °C in air.",
        "compound name": "CAU-10-NH2",
        "metal source": "Al3+-solution",
        "metal amount": "3.3 mL, 6.6 mmol",
        "linker": "5-aminoisophthalic acid",
        "linker amount": "1200 mg, 6.63 mmol",
        "modulator": NaN,
        "modulator amount or volume": NaN,
        "solvent": "DMF | H2O",
        "solvent volume": "4 mL | 12.7 mL",
        "reaction temperature": "120 °C",
        "reaction time": "12 h"
    },
    {
        "Paper": NaN,
        "Remark": NaN,
        "paragraph": "The OH-functionalized CAU-10-OH (6) was synthesized by dosing 1000 mg (5.49 mmol) of 5-hydroxyisophthalic acid, 2.8 mL of Al3+-solution (5.6 mmol), 4 mL of DMF and 13.2 mL of H2O into a 100 mL glass reactor with screw cap. The mixture was heated at 120 °C for 12 h, and the resulting white solid was filtered off. The reaction product was redipersed in water by sonication for 30 min, filtered off again and dried for 1 h at 200 °C in air.",
        "compound name": "CAU-10-OH",
        "metal source": "Al3+-solution",
        "metal amount": "2.8 mL, 5.6 mmol",
        "linker": "5-hydroxyisophthalic acid",
        "linker amount": "1000 mg, 5.49 mmol",
        "modulator": NaN,
        "modulator amount or volume": NaN,
        "solvent": "DMF | H2O",
        "solvent volume": "4 mL | 13.2 mL",
        "reaction temperature": "120 °C",
        "reaction time": "12 h"
    },
    {
        "Paper": "28CAU11",
        "Remark": NaN,
        "paragraph": "The optimized synthesis parameters obtained from the HT-investigations were used for the synthesis scale up of CAU-11. CAU-11 is synthesized from a mixture of AlCl3·6H2O (724 mg, 3 mmol), 4,4′-sulfonyldibenzoic acid (H2SDBA) (268 mg, 1.2 mmol), 2 M aqueous solution of NaOH (1.8 mL, 3.6 mmol), and 18.2 mL of H2O (no homogenization was necessary). The Teflon-liner was placed in a steel autoclave with a volume of 30 mL. The reaction was performed under conventional heating at 150 °C for 12 h, with 1 h heating up and 1 h cooling down. To remove free linker molecules as detected by IR spectroscopy, the resulting precipitate was filtered off and washed with DMF under microwave heating at 150 °C for 1 h. After being cooled to room temperature, the solid was filtered and dried in air. Yield ?420 mg (?98% based on H2SDBA). Elemental analysis: N 0.82%, C 46.63%, H 2.70%, S 8.41%. Calculated values based on the molecular formula [Al(OH)(SDBA)]·0.25DMF: N 0.96%, C 48.33%, H 2.94%, S 8.74%.",
        "compound name": "CAU-11",
        "metal source": "AlCl3·6H2O",
        "metal amount": "724 mg, 3 mmol",
        "linker": "4,4′-sulfonyldibenzoic acid (H2SDBA)",
        "linker amount": "268 mg, 1.2 mmol",
        "modulator": "NaOH",
        "modulator amount or volume": "1.8 mL, 3.6 mmol",
        "solvent": "H2O",
        "solvent volume": "18.2 mL",
        "reaction temperature": "150 °C",
        "reaction time": "12 h"
    },
    {
        "Paper": NaN,
        "Remark": NaN,
        "paragraph": "CAU-11-COOH could only be obtained in the miniaturized reactors. CAU-11-COOH was synthesized in a 5 mL glass vial from a mixture of DPSDA (53.7 mg, 0.15 mmol), 1 M aqueous solution of AlCl3·6H2O (75 μL, 0.15 mmol), and 1425 μL of H2O (no homogenization was necessary). The reaction was carried out in a HT-microwave oven at 170 °C for 5 h. After cooling to room temperature, the precipitate was filtered off and dried in air. Yield ?35 mg (?50% based on DPSDA). Elemental analysis: C 43.23%, H 2.04%, S 7.46%. Calculated values based on the molecular formula [Al(OH)(H2DPSTC)]·0.5H2O: C 45.60%, H 2.88%, S 7.60%.",
        "compound name": "CAU-11-COOH",
        "metal source": "AlCl3·6H2O",
        "metal amount": "75 μL, 0.15 mmol",
        "linker": "DPSDA",
        "linker amount": "53.7 mg, 0.15 mmol",
        "modulator": NaN,
        "modulator amount or volume": NaN,
        "solvent": "H2O",
        "solvent volume": "1425 μL",
        "reaction temperature": "170 °C",
        "reaction time": "5 h"
    },
    {
        "Paper": NaN,
        "Remark": NaN,
        "paragraph": "CAU-12 was synthesized using a large excess of Al3+ ions in a mixture of DPSDA (17.9 mg, 0.05 mmol), 1000 μL of H2O, and 1 M aqueous solution of Al(NO3)3·9H2O (500 μL, 0.5 mmol). The starting materials were placed in a 5 mL glass vial, and the reaction was carried out in a HT-microwave oven at 170 °C for 5 h. After cooling to room temperature, the precipitate was filtered off and dried in air. Upscaling of the reaction was not yet achieved. Yield ?20 mg (?85% based on DPSDA). Elemental analysis: C 37.32%, H 2.29%, S 5.84%. Calculated values based on the molecular formula [Al2(OH)2(DPSTC)(H2O)2]·0.5H2O: C 36.72%, H 2.50%, S 6.13%.",
        "compound name": "CAU-12",
        "metal source": "Al(NO3)3·9H2O",
        "metal amount": "500 μL, 0.5 mmol",
        "linker": "DPSDA",
        "linker amount": "17.9 mg, 0.05 mmol",
        "modulator": NaN,
        "modulator amount or volume": NaN,
        "solvent": "H2O",
        "solvent volume": "1000 μL",
        "reaction temperature": "170 °C",
        "reaction time": "5 h"
    },
    {
        "Paper": "29CAU17",
        "Remark": NaN,
        "paragraph": "Synthesis of CAU-17. All chemicals were purchased and obtained from Aldrich, Alfa Aesar, or BASF. They were used without further purification. Synthesis was carried out under solvothermal conditions in a Biotage Initiator microwave oven with 10 mL vials. Suitable single crystals were obtained by mixing H3BTC (62.5 mg, 297 μmol) and ground Bi(NO3)3·5H2O (125.5 mg, 259 μmol) with 5 mL of MeOH at room temperature. The sealed glass vial was shaken by hand for 1 min and subsequently heated in the microwave oven to 120 °C for 20 min with 600 rpm stirring. The obtained colorless single crystals were collected by filtration.",
        "compound name": "CAU-17",
        "metal source": "Bi(NO3)3·5H2O",
        "metal amount": "125.5 mg, 259 μmol",
        "linker": "H3BTC",
        "linker amount": "62.5 mg, 297 μmol",
        "modulator": NaN,
        "modulator amount or volume": NaN,
        "solvent": "MeOH",
        "solvent volume": "5 mL",
        "reaction temperature": "120 °C",
        "reaction time": "20 min"
    },
    {
        "Paper": "30CAU18",
        "Remark": NaN,
        "paragraph": "CAU-18 H6TCPP (20 mg, 2.53 × 10–2 mmol), DMF (1200 μL), H2O (300 μL), and 0.53 M aqueous (NH4)2[Ce(NO3)6] solution (94 μL, 5.06 × 10–2 mmol) were added to a 7.0 mL glass vial. The glass vial was heated for 2 h at 100 °C. The resulting product was filtered off and washed two times each with DMF and acetone. A yield of 63 mg (79% based on H6TCPP) was obtained for CAU-18, [Ce4(H2TCPP)3(DMF)2(H2O)4].",
        "compound name": "CAU-18",
        "metal source": "(NH4)2[Ce(NO3)6]",
        "metal amount": "94 μL, 5.06 × 10–2 mmol",
        "linker": "H6TCPP",
        "linker amount": "20 mg, 2.53 × 10–2 mmol",
        "modulator": NaN,
        "modulator amount or volume": NaN,
        "solvent": "DMF | H2O",
        "solvent volume": "1200 μL | 300 μL",
        "reaction temperature": "100 °C",
        "reaction time": "2 h"
    },
    {
        "Paper": NaN,
        "Remark": NaN,
        "paragraph": "CAU-19-H H6TCPP (20 mg, 2.53 × 10–2 mmol), benzoic acid (HBA-H) (570 mg, 4.67 mmol), DMF (1200 μL), H2O (300 μL), and 0.53 M aqueous (NH4)2[Ce(NO3)6] solution (94 μL, 5.06 × 10–2 mmol) were added to a 7.0 mL glass vial. The glass vial was heated for 24 h at 120 °C. The resulting product was filtered off and washed two times each with DMF and acetone. A yield of 16 mg, 56% (based on H6TCPP) was obtained for CAU-19-H, [Ce3(H2TCPP)2(BA-H)(HBA-H/H2O)2]·2(HBA-H)·11H2O.",
        "compound name": "CAU-19-H",
        "metal source": "(NH4)2[Ce(NO3)6]",
        "metal amount": "94 μL, 5.06 × 10–2 mmol",
        "linker": "H6TCPP",
        "linker amount": "20 mg, 2.53 × 10–2 mmol",
        "modulator": "benzoic acid (HBA-H)",
        "modulator amount or volume": "570 mg, 4.67 mmol",
        "solvent": "DMF | H2O",
        "solvent volume": "1200 μL | 300 μL",
        "reaction temperature": "120 °C",
        "reaction time": "24 h"
    },
    {
        "Paper": NaN,
        "Remark": NaN,
        "paragraph": "Zn-CAU-19-H H6TCPP (20 mg, 2.53 × 10–2 mmol), ZnSO4 (5 mg, 3.10 × 10–2 mmol), benzoic acid (HBA-H) (570 mg, 4.67 mmol), DMF (1200 μL), H2O (300 μL), and 0.53 M aqueous (NH4)2[Ce(NO3)6] solution (94 μL, 5.06 × 10–2 mmol) were added to a 7.0 mL glass vial. The glass vial was heated for 1 h at 120 °C under stirring. The resulting product was filtered off and washed two times each with DMF and acetone. A yield of 15 mg, 53% (based on H6TCPP) was obtained for Zn-CAU-19-H, [Ce3(Zn-TCPP)2(BA-H)(HBA-H/H2O)2]·2(HBA-H)·8H2O.",
        "compound name": "Zn-CAU-19-H",
        "metal source": "(NH4)2[Ce(NO3)6]",
        "metal amount": "94 μL, 5.06 × 10–2 mmol",
        "linker": "H6TCPP",
        "linker amount": "20 mg, 2.53 × 10–2 mmol",
        "modulator": "ZnSO4 | benzoic acid (HBA-H)",
        "modulator amount or volume": "5 mg, 3.10 × 10–2 mmol | 570 mg, 4.67 mmol",
        "solvent": "DMF | H2O",
        "solvent volume": "1200 μL | 300 μL",
        "reaction temperature": "120 °C",
        "reaction time": "1 h"
    },
    {
        "Paper": NaN,
        "Remark": NaN,
        "paragraph": "Co-CAU-19-H Co-H4TCPP (20 mg, 2.53 × 10–2 mmol), benzoic acid (HBA-H) (570 mg, 4.67 mmol), DMF (2400 μL), H2O (350 μL), and 0.53 M aqueous (NH4)2[Ce(NO3)6] solution (94 μL, 12.65 × 10–2 mmol) were added to a 7.0 mL glass vial. The glass vial was heated for 2 h at 120 °C under stirring. The resulting product was filtered off and washed two times each with DMF and acetone. A yield of 12 mg, 42% (based on Co–H4TCPP) was obtained for Co-CAU-19-H, [Ce3(Co-TCPP)2(BA-H)(HBA-H/H2O)2]·2(HBA-H)·11H2O.",
        "compound name": "Co-CAU-19-H",
        "metal source": "(NH4)2[Ce(NO3)6]",
        "metal amount": "94 μL, 12.65 × 10–2 mmol",
        "linker": "Co-H4TCPP",
        "linker amount": "20 mg, 2.53 × 10–2 mmol",
        "modulator": "benzoic acid (HBA-H)",
        "modulator amount or volume": "570 mg, 4.67 mmol",
        "solvent": "DMF | H2O",
        "solvent volume": "2400 μL | 350 μL",
        "reaction temperature": "120 °C",
        "reaction time": "2 h"
    },
    {
        "Paper": NaN,
        "Remark": NaN,
        "paragraph": "Ce-PMOF-4NO2 H6TCPP (180 mg, 22.77 × 10–2 mmol), 4-nitrobenzoic acid (HBA-4NO2) (2000 mg, 12.05 mmol), DMF (9000 μL), and 0.53 M aqueous (NH4)2[Ce(NO3)6] solution (850 μL, 45.54 × 10–2 mmol) were added to a 30 mL Teflon vessel. The Teflon vessel was placed in an autoclave and was heated for 48 h at 120 °C. The resulting product was filtered off and washed with 100 mL DMF. A yield of 139 mg, 44% (based on H6TCPP) was obtained for Ce-PMOF-4NO2, [Ce2(H2TCPP)(BA-4NO2)2]·2DMF.",
        "compound name": "Ce-PMOF-4NO2",
        "metal source": "(NH4)2[Ce(NO3)6]",
        "metal amount": "850 μL, 45.54 × 10–2 mmol",
        "linker": "H6TCPP",
        "linker amount": "180 mg, 22.77 × 10–2 mmol",
        "modulator": "4-nitrobenzoic acid (HBA-4NO2)",
        "modulator amount or volume": "2000 mg, 12.05 mmol",
        "solvent": "DMF",
        "solvent volume": "9000 μL",
        "reaction temperature": "120 °C",
        "reaction time": "48 h"
    },
    {
        "Paper": "31CAU21",
        "Remark": "同",
        "paragraph": "Optimized Reaction Conditions and Scale-Up Synthesis for CAU-21-BPDC (1)The HT synthesis optimization led to the following optimized synthesis procedure: to a mixture of 129.6 μL of 2 M Al(NO3)3·9H2O in H2O (259 μmol), 70 mg 4,4′-benzophenonedicarboxylic acid (H2BPDC, 259 μmol), and 10 mg benzoic acid (HBA, 82 μmol) were added 300 μL of N,N-dimethylformamide (3.86 mmol) and 70.4 μL of deionized water (5.36 mmol). The reactor was sealed and heated to 110 °C within 6 h, held at this temperature for 24 h, and then cooled to room temperature within 72 h. The product was filtered off, washed with N,N-dimethylformamide at 65 °C for 3 h, filtered again, and subsequently activated at 200 °C at 10–2 kPa for 48 h. The additional washing step in DMF is necessary because the raw product contains recrystallized linker molecules.Larger amounts of CAU-21-BPDC can be obtained using 648.2 μL of 2 M Al(NO3)3·9H2O in H2O (1.3 mmol), 350 mg of 4,4′-benzophenonedicarboxylic acid (H2BPDC, 1.3 mmol), 50 mg of benzoic acid (410 μmol), 1.5 mL of N,N-dimethylformamide (19.3 mmol), and 352 μL of deionized water (26.8 mmol) in a 30 mL Teflon lined steel autoclave. The temperature program and the additional washing and activation steps are the same as in the optimized synthesis conditions of CAU-21-BPDC (yield: 0.27 g, 66% based on H2BPDC).",
        "compound name": "CAU-21-BPDC",
        "metal source": "Al(NO3)3·9H2O",
        "metal amount": "129.6 μL, 259 μmol",
        "linker": "4,4′-benzophenonedicarboxylic acid (H2BPDC)",
        "linker amount": "70 mg, 259 μmol",
        "modulator": "benzoic acid (HBA)",
        "modulator amount or volume": "10 mg, 82 μmol",
        "solvent": "N,N-dimethylformamide | deionized water",
        "solvent volume": "300 μL | 70.4 μL",
        "reaction temperature": "110 °C",
        "reaction time": "24 h"
    },
    {
        "Paper": NaN,
        "Remark": "同115",
        "paragraph": "Optimized Reaction Conditions and Scale-Up Synthesis for CAU-21-BPDC (1)The HT synthesis optimization led to the following optimized synthesis procedure: to a mixture of 129.6 μL of 2 M Al(NO3)3·9H2O in H2O (259 μmol), 70 mg 4,4′-benzophenonedicarboxylic acid (H2BPDC, 259 μmol), and 10 mg benzoic acid (HBA, 82 μmol) were added 300 μL of N,N-dimethylformamide (3.86 mmol) and 70.4 μL of deionized water (5.36 mmol). The reactor was sealed and heated to 110 °C within 6 h, held at this temperature for 24 h, and then cooled to room temperature within 72 h. The product was filtered off, washed with N,N-dimethylformamide at 65 °C for 3 h, filtered again, and subsequently activated at 200 °C at 10–2 kPa for 48 h. The additional washing step in DMF is necessary because the raw product contains recrystallized linker molecules.Larger amounts of CAU-21-BPDC can be obtained using 648.2 μL of 2 M Al(NO3)3·9H2O in H2O (1.3 mmol), 350 mg of 4,4′-benzophenonedicarboxylic acid (H2BPDC, 1.3 mmol), 50 mg of benzoic acid (410 μmol), 1.5 mL of N,N-dimethylformamide (19.3 mmol), and 352 μL of deionized water (26.8 mmol) in a 30 mL Teflon lined steel autoclave. The temperature program and the additional washing and activation steps are the same as in the optimized synthesis conditions of CAU-21-BPDC (yield: 0.27 g, 66% based on H2BPDC).",
        "compound name": "CAU-21-BPDC",
        "metal source": "Al(NO3)3·9H2O",
        "metal amount": "648.2 μL, 1.3 mmol",
        "linker": "4,4′-benzophenonedicarboxylic acid (H2BPDC)",
        "linker amount": "350 mg, 1.3 mmol",
        "modulator": "benzoic acid",
        "modulator amount or volume": "50 mg, 410 μmol",
        "solvent": "N,N-dimethylformamide | deionized water",
        "solvent volume": "1.5 mL | 352 μL",
        "reaction temperature": "110 °C",
        "reaction time": "24 h"
    },
    {
        "Paper": NaN,
        "Remark": NaN,
        "paragraph": "Synthesis of Single Crystals of CAU-21-BPDC (1)Single crystals of CAU-21-BPDC suitable in size for a structure determination could be obtained during the HT optimization experiments from a 2 mL reactor (Figure 1). This synthesis batch also contained recrystallized linker molecules and crystals of CAU-8-BPDC. In this experiment 64.8 μL of 2 M Al(NO3)3·9H2O in H2O (185 μmol), 50 mg of H2BPDC (185 μmol), 250 μL of DMF, and 185.2 μL of H2O were heated in an HT reactor up to 145 °C over 1 h, held at this temperature for 12 h, and cooled to room temperature over 1 h.",
        "compound name": "CAU-21-BPDC",
        "metal source": "Al(NO3)3·9H2O",
        "metal amount": "64.8 μL, 185 μmol",
        "linker": "H2BPDC",
        "linker amount": "50 mg, 185 μmol",
        "modulator": NaN,
        "modulator amount or volume": NaN,
        "solvent": "DMF | H2O",
        "solvent volume": "250 μL | 185.2 μL",
        "reaction temperature": "145 °C",
        "reaction time": "12 h"
    },
    {
        "Paper": NaN,
        "Remark": NaN,
        "paragraph": "The following synthesis conditions are the optimized ones for CAU-8-ODB: a reaction mixture of 107.7 mg of 4,4′-oxydibenzoic acid (H2ODB, 0.25 mmol), 53.3 mg of Al(NO3)3·9H2O (0.25 mmol), and 6.0 mL of DMF was heated at 120 °C in a 23 mL Teflon-lined digestion bomb for 2 days followed by slow cooling at 6 °C h–1 to room temperature. A pale yellow powder of 2 was filtered off, washed with N,N-dimethylformamide at 85 °C overnight, filtered again, and subsequently activated at 200 °C at 10–2 kPa for 16 h (yield: 20 mg, 25% based on H2ODB).",
        "compound name": "CAU-8-ODB",
        "metal source": "Al(NO3)3·9H2O",
        "metal amount": "53.3 mg, 0.25 mmol",
        "linker": "4,4′-oxydibenzoic acid (H2ODB)",
        "linker amount": "107.7 mg, 0.25 mmol",
        "modulator": NaN,
        "modulator amount or volume": NaN,
        "solvent": "DMF",
        "solvent volume": "6.0 mL",
        "reaction temperature": "120 °C",
        "reaction time": "2 days"
    },
    {
        "Paper": NaN,
        "Remark": "同",
        "paragraph": "Optimized Reaction Conditions and Scale-Up Synthesis for CAU-21-ODB (3)The HT synthesis optimization led to the following optimized synthesis procedure: to a mixture of 22.4 mg of AlCl3·6H2O (93 μmol) and 24 mg of 4,4′-oxydibenzoic acid (H2ODB, 93 μmol), and 400 μL of N,N-dimethylformamide (5.15 mmol) was added 100 μL of deionized water (5.55 mmol). The reactor was sealed carefully and heated to 170 °C within 1 h, held at this temperature for 12 h, and finally cooled to room temperature within 1 h. The product was filtered off, washed with N,N-dimethylformamide at 65 °C for 3 h, filtered again, and subsequently activated at 200 °C at 10–2 kPa for 48 h. The additional washing step in DMF is necessary because the raw filtered product contains recrystallized linker molecules. Larger amounts of CAU-21-ODB can be obtained using 336 mg of AlCl3·6H2O (1.4 mmol), 360 mg of 4,4′-oxydibenzoic acid (H2ODB, 1.4 mmol), 6 mL of N,N-dimethylformamide (77 mmol), and 1.5 mL of deionized water (83 mmol) in a 30 mL Teflon-lined steel autoclave. The temperature program and the additional washing and activation steps are the same as in the optimized synthesis conditions of CAU-21-ODB (yield: 92 mg, 23% based on H2ODB).",
        "compound name": "CAU-21-ODB",
        "metal source": "AlCl3·6H2O",
        "metal amount": "22.4 mg, 93 μmol",
        "linker": "4,4′-oxydibenzoic acid (H2ODB)",
        "linker amount": "24 mg, 93 μmol",
        "modulator": NaN,
        "modulator amount or volume": NaN,
        "solvent": "N,N-dimethylformamide | deionized water",
        "solvent volume": "400 μL, 5.15 mmol | 100 μL, 5.55 mmol",
        "reaction temperature": "170 °C",
        "reaction time": "12 h"
    },
    {
        "Paper": NaN,
        "Remark": "同119",
        "paragraph": "Optimized Reaction Conditions and Scale-Up Synthesis for CAU-21-ODB (3)The HT synthesis optimization led to the following optimized synthesis procedure: to a mixture of 22.4 mg of AlCl3·6H2O (93 μmol) and 24 mg of 4,4′-oxydibenzoic acid (H2ODB, 93 μmol), and 400 μL of N,N-dimethylformamide (5.15 mmol) was added 100 μL of deionized water (5.55 mmol). The reactor was sealed carefully and heated to 170 °C within 1 h, held at this temperature for 12 h, and finally cooled to room temperature within 1 h. The product was filtered off, washed with N,N-dimethylformamide at 65 °C for 3 h, filtered again, and subsequently activated at 200 °C at 10–2 kPa for 48 h. The additional washing step in DMF is necessary because the raw filtered product contains recrystallized linker molecules. Larger amounts of CAU-21-ODB can be obtained using 336 mg of AlCl3·6H2O (1.4 mmol), 360 mg of 4,4′-oxydibenzoic acid (H2ODB, 1.4 mmol), 6 mL of N,N-dimethylformamide (77 mmol), and 1.5 mL of deionized water (83 mmol) in a 30 mL Teflon-lined steel autoclave. The temperature program and the additional washing and activation steps are the same as in the optimized synthesis conditions of CAU-21-ODB (yield: 92 mg, 23% based on H2ODB).",
        "compound name": "CAU-21-ODB",
        "metal source": "AlCl3·6H2O",
        "metal amount": "336 mg, 1.4 mmol",
        "linker": "4,4′-oxydibenzoic acid (H2ODB)",
        "linker amount": "360 mg, 1.4 mmol",
        "modulator": NaN,
        "modulator amount or volume": NaN,
        "solvent": "N,N-dimethylformamide | deionized water",
        "solvent volume": "6 mL, 77 mmol | 1.5 mL, 83 mmol",
        "reaction temperature": "170 °C",
        "reaction time": "12 h"
    },
    {
        "Paper": NaN,
        "Remark": NaN,
        "paragraph": "Solvothermal Synthesis of [Al(HODB)2(OH)] (4)A reaction mixture of 4,4′-oxydibenzoic acid (H2ODB, 0.2582 g, 0.1 mmol), aluminum chloride (AlCl3, 0.1334 g, 0.1 mmol), and H2O (5.0 mL) was heated at 120 °C for 2 days, followed by slow cooling at 6 °C h–1 to room temperature. The colorless and small crystals of [Al(HODB)2(OH)] were filtered off, washed with H2O and ethanol, and dried under ambient conditions.",
        "compound name": "[Al(HODB)2(OH)]",
        "metal source": "aluminum chloride (AlCl3)",
        "metal amount": "0.1334 g, 0.1 mmol",
        "linker": "4,4′-oxydibenzoic acid (H2ODB)",
        "linker amount": "0.2582 g, 0.1 mmol",
        "modulator": NaN,
        "modulator amount or volume": NaN,
        "solvent": "H2O",
        "solvent volume": "5.0 mL",
        "reaction temperature": "120 °C",
        "reaction time": "2 days"
    },
    {
        "Paper": "32CAU24",
        "Remark": NaN,
        "paragraph": "Synthesis of Zr-CAU-24. All products were synthesized using Pyrex glass reaction tubes (maximumvolume 8 mL). 1,2,4,5-Tetrakis(4-carboxyphenyl)benzene (H4TCPB, 29.8 mg, 53.3 μmol) wasintroduced into the glass reactor. After the addition of N,N-dimethylformamide (DMF; 1.5 mL) andformic acid (99%, HCOOH, 1030 μL, 27.3 mmol) an aqueous solution of zirconium(IV) dinitrate oxidehydrate (500 μL, 0.5333 M) was added. The glass reactor was sealed and heated using an aluminum heaterblock under stirring for 15 min at 100 °C. The colorless precipitate was centrifuged in the mother liquor,which was then decanted off, before being re-dispersed and centrifuged twice in DMF (2 mL). To removeDMF from the product, the solid was washed and centrifuged with acetone (2 mL) four times. Theresulting white solid was dried in air at 70 °C.",
        "compound name": "Zr-CAU-24",
        "metal source": "zirconium(IV) dinitrate oxide hydrate",
        "metal amount": "500 μL, 0.5333 M",
        "linker": "1,2,4,5-Tetrakis(4-carboxyphenyl)benzene (H4TCPB)",
        "linker amount": "29.8 mg, 53.3 μmol",
        "modulator": "formic acid",
        "modulator amount or volume": "1030 μL, 27.3 mmol",
        "solvent": "N,N-dimethylformamide (DMF)",
        "solvent volume": "1.5 mL",
        "reaction temperature": "100 °C",
        "reaction time": "15 min"
    },
    {
        "Paper": NaN,
        "Remark": NaN,
        "paragraph": "Synthesis of Ce-CAU-24. All products were synthesized using Pyrex glass reaction tubes (maximumvolume 8 mL). 1,2,4,5-Tetrakis(4-carboxyphenyl)benzene (H4TCPB, 29.8 mg, 53.3 μmol) wasintroduced into the glass reactor. After the addition of N,N-dimethylformamide (DMF; 1.2 mL) andformic acid (99%, HCOOH, 258 μL, 6.83 mmol) an aqueous solution of cerium(IV) ammonium nitrate(400 μL, 1.066 M) was added. The glass reactor was sealed and heated using an aluminum heater blockunder stirring for 15 min at 100 °C. The yellow precipitate was centrifuged in the mother liquor, whichwas then decanted off, before being re-dispersed and centrifuged twice in DMF (2 mL). To remove DMFfrom the product, the solid was washed and centrifuged with acetone (2 mL) four times. The resultingwhite solid was dried in air at 70 °C",
        "compound name": "Ce-CAU-24",
        "metal source": "cerium(IV) ammonium nitrate",
        "metal amount": "400 μL, 1.066 M",
        "linker": "1,2,4,5-Tetrakis(4-carboxyphenyl)benzene (H4TCPB)",
        "linker amount": "29.8 mg, 53.3 μmol",
        "modulator": "formic acid",
        "modulator amount or volume": "258 μL, 6.83 mmol",
        "solvent": "N,N-dimethylformamide (DMF)",
        "solvent volume": "1.2 mL",
        "reaction temperature": "100 °C",
        "reaction time": "15 min"
    },
    {
        "Paper": "33CAU27",
        "Remark": NaN,
        "paragraph": "Synthesis of CAU-26: 232.6 mg (1.40 mmol) terephthalic acid and 20 mL acetic acid were placed in a PTFE lined steel autoclave.Afterwards 0.892 mL (ca. 2 mmol) zirconium acetate solution in dilute acetic acid (15 to 17 wt% Zr) were added and the autoclave wassealed. The mixture was heated to 160 °C in one hour and then the temperature was kept for 22 hours. After the reaction mixturecooled down to room temperature, 447.0 mg of a white solid were obtained via filtration and subsequent drying for 1 hour at 60 °C.",
        "compound name": "CAU-26",
        "metal source": "zirconium acetate",
        "metal amount": "0.892 mL, 2 mmol",
        "linker": "terephthalic acid",
        "linker amount": "232.6 mg, 1.40 mmol",
        "modulator": NaN,
        "modulator amount or volume": NaN,
        "solvent": "acetic acid",
        "solvent volume": "20 mL",
        "reaction temperature": "160 °C",
        "reaction time": "22 hours"
    },
    {
        "Paper": NaN,
        "Remark": NaN,
        "paragraph": "Synthesis of CAU-27-BDC: 232.6 mg (1.40 mmol) terephthalic acid and 20 mL acetic acid were placed in a PTFE lined steelautoclave. Afterwards 0.892 mL (ca. 2 mmol) zirconium acetate solution in dilute acetic acid (15 to 17 wt% Zr) were added and theautoclave was sealed. The mixture was heated to 220 °C in one hour and then the temperature was kept for 238 hours. After thereaction mixture cooled down to room temperature, 526.8 mg of a white/greyish solid were obtained via filtration and subsequent dryingfor 1 hour at 60 °C.",
        "compound name": "CAU-27-BDC",
        "metal source": "zirconium acetate",
        "metal amount": "0.892 mL, 2 mmol",
        "linker": "terephthalic acid",
        "linker amount": "232.6 mg, 1.40 mmol",
        "modulator": NaN,
        "modulator amount or volume": NaN,
        "solvent": "acetic acid",
        "solvent volume": "20 mL",
        "reaction temperature": "220 °C",
        "reaction time": "238 hours"
    },
    {
        "Paper": NaN,
        "Remark": NaN,
        "paragraph": "Synthesis of CAU-27-BPDC: 339.1 mg (1.40 mmol) 4,4’-biphenyl-dicarboxylic acid and 20 mL acetic acid were placed in a PTFE linedsteel autoclave. Afterwards 0.892 mL (ca. 2 mmol) zirconium acetate solution in dilute acetic acid (15 to 17 wt% Zr) were added andthe autoclave was sealed. The mixture was heated to 220 °C in one hour and then the temperature was kept for 238 hours. After thereaction mixture cooled down to room temperature, 675.9 mg of a white/greyish solid were obtained via filtration and subsequent dryingfor 1 hour at 60 °C.",
        "compound name": "CAU-27-BPDC",
        "metal source": "zirconium acetate",
        "metal amount": "0.892 mL, 2 mmol",
        "linker": "4,4’-biphenyl-dicarboxylic acid",
        "linker amount": "339.1 mg, 1.40 mmol",
        "modulator": NaN,
        "modulator amount or volume": NaN,
        "solvent": "acetic acid",
        "solvent volume": "20 mL",
        "reaction temperature": "220 °C",
        "reaction time": "238 hours"
    },
    {
        "Paper": NaN,
        "Remark": NaN,
        "paragraph": "Synthesis of CAU-27-BIPY: 341.9 mg (1.40 mmol) 5,5’-dicarboxy-2,2’-bipyridine and 20 mL acetic acid were placed in a PTFE linedsteel autoclave. Afterwards 0.892 mL (ca. 2 mmol) zirconium acetate solution in dilute acetic acid (15 to 17 wt% Zr) were added andthe autoclave was sealed. The mixture was heated to 220 °C in one hour and then the temperature was kept for 238 hours. After thereaction mixture cooled down to room temperature, 509.6 mg of a white/greyish solid were obtained via filtration and subsequent dryingfor 1 hour at 60 °C.",
        "compound name": "CAU-27-BIPY",
        "metal source": "zirconium acetate",
        "metal amount": "0.892 mL, 2 mmol",
        "linker": "5,5’-dicarboxy-2,2’-bipyridine",
        "linker amount": "341.9 mg, 1.40 mmol",
        "modulator": NaN,
        "modulator amount or volume": NaN,
        "solvent": "acetic acid",
        "solvent volume": "20 mL",
        "reaction temperature": "220 °C",
        "reaction time": "238 hours"
    },
    {
        "Paper": NaN,
        "Remark": NaN,
        "paragraph": "Synthesis of UiO-67-BIPY: UiO-67-BIPY was prepared via a slightly adapted standard solvothermal method.[5] 1.27 mmol 5,5'-dicarboxy-2,2'-bipyridine was dissolved in 100 mL DMF in a 250 mL Schott bottle and sonicated for 15 min. Next, 1.27 mmol ZrCl4 wasadded, followed by 2.15 mL acetic acid and 0.5 mL 37% HCl. The mixture was then placed in an oven at 120 °C for 48 h. After MOFformation, the MOF was washed 3 times with DMF and 3 times with ethanol. After each washing step, the MOF mixture was centrifugedfor 30 min at 4000 rpm. Eventually, the MOF was dried overnight in an oven at 80 °C.",
        "compound name": "UiO-67-BIPY",
        "metal source": "ZrCl4",
        "metal amount": "1.27 mmol",
        "linker": "5,5'-dicarboxy-2,2'-bipyridine",
        "linker amount": "1.27 mmol",
        "modulator": "acetic acid | 37% HCl",
        "modulator amount or volume": "2.15 mL | 0.5 mL",
        "solvent": "DMF",
        "solvent volume": "100 mL",
        "reaction temperature": "120 °C",
        "reaction time": "48 h"
    },
    {
        "Paper": "34CAU28",
        "Remark": NaN,
        "paragraph": "Optimized Reaction Conditions for Zr-CAU-28. In the system ZrOCl2·8H2O/H2FDC/2-propanol/acetic acid, the initial synthesis conditions were optimized. Subsequently, it was observed that 2-propanol can be readily replaced by equal volumes of water, water/2-propanol, and water/ethanol mixtures, respectively. While Zr-CAU-28 is always obtained (Figure 2), this affects the particle diameter as observed by dynamic light scattering (see Supporting Information, SI, Table S1 and Figures S1, S2). The optimized reaction system is ZrOCl2·8H2O/H2FDC/H2O/acetic acid. The most crystalline product is obtained by a microwave-assisted reaction of a mixture of 45 mg (0.28 mmol) of H2FDC, 60 mg (0.19 mmol) ZrOCl2·8H2O, 700 μL acetic acid, and 800 μL H2O. The reaction mixture was stirred for several minutes before being placed into the microwave oven at 80 °C for 1 h. The raw product was separated via centrifugation and washed in ethanol by redispersion and centrifugation. Yield: 55 mg (46% based on H2FDC) of a white crystalline powder of [Zr6O4(OH)4(FDC)4(OH)4(H2O)4]·nH2O with n ≈ 16 (elemental analysis measured: C: 16.71; H: 2.26; calculated: C: 16.72; H: 3.90).Figure 2Figure 2. PXRD patterns of Zr-CAU-28 synthesized using identical amounts of different solvents and solvent mixtures (a: ethanol/water; b: 2-propanol; c: water; and d: theoretical pattern) and employing acetic acid as modulator.",
        "compound name": "Zr-CAU-28",
        "metal source": "ZrOCl2·8H2O",
        "metal amount": "60 mg, 0.19 mmol",
        "linker": "H2FDC",
        "linker amount": "45 mg, 0.28 mmol",
        "modulator": "acetic acid",
        "modulator amount or volume": "700 μL",
        "solvent": "H2O",
        "solvent volume": "800 μL",
        "reaction temperature": "80 °C",
        "reaction time": "1 h"
    },
    {
        "Paper": NaN,
        "Remark": NaN,
