Repository: zw-SIMM/SFTLLMs_for_ChemText_Mining

## 1. Data for Paragraph2MOFInfo

- Data for fine-tuning LLMs are in ```data/data_for_llms```.

- Data for fine-tuning bart or T5 are in ```data/data_for_bart_or_t5```. 

(preprocessed beacuse the 512 length limitation, split into 11 prefix tasks )

## 2. Methods for Paragraph2MOFInfo

## 3. Evaluating the results of Paragraph2MOFInfo

All predictions will be saved in ```results/predictions```

Evalutating codes for LLMs (ChatGPT, Llama, Mistral) are in ```evaluate_llms_paragraph2MOFInfo_all.ipynb```

Evalutating codes for LM (Bart or T5) are in ```evaluate_bart_or_t5_Paragraph2NMR.ipynb```

File: Paragraph2MOFInfo/data/raw_data/MOF_annotated_data.json (part 5 of 25)
[
        "paragraph": "Synthesis of Ce-CAU-282,5-Furandicarboxylic acid (33.3 mg, 0.21 mmol) was introduced into a pyrex tube glass reactor. After the addition of 1.2 mL of DMF and formic acid (515 μL, 13.57 mmol), an aqueous 0.533 m solution of cerium(IV) ammonium nitrate (400 μL, 0.21 mmol) was added to the mixture. The glass reactor was sealed and heated under stirring for 15 min at 100 °C. The white precipitate was centrifuged in the mother liquor which was then decanted off before being redispersed and centrifuged twice in DMF (2 mL). To remove DMF from the product, the solid was subsequently washed and centrifuged with acetone (2 mL) four times. The resulting white solid was dried in air at 70 °C. Yield: 35 mg (29%). Elemental analysis for the as synthesized MOF Ce-CAU-28 [Ce6O4(OH)4(FDC)4(OH)4(H2O)4]·2DMF·2H2O: calculated: C 17.29%, H 1.62%, N 1.34%; measured: C 17.70%, H 1.57%, N 0.89%.",
        "compound name": "Ce-CAU-28",
        "metal source": "cerium(IV) ammonium nitrate",
        "metal amount": "0.533 m, 400 μL, 0.21 mmol",
        "linker": "2,5-Furandicarboxylic acid",
        "linker amount": "33.3 mg, 0.21 mmol",
        "modulator": "formic acid",
        "modulator amount or volume": "515 μL, 13.57 mmol",
        "solvent": "DMF",
        "solvent volume": "1.2 mL",
        "reaction temperature": "100 °C",
        "reaction time": "15 min"
    },
    {
        "Paper": "35CAU29",
        "Remark": NaN,
        "paragraph": "Synthesis of Mn-CAU-29: Ni-H8TPPP (180 mg, 18.3 × 10-5 mmol), MnCl2·4 H2O(190.5 mg, 91.5 × 10-5 mmol) and H2O (12 mL) were added to a 30 mL Teflon insertand placed in a steel reactor. The reactor was heated for 48 h at 180 °C and cooled downto room temperature in 6 h. The resulting product was filtered off and washed with H2Oand acetone. A yield of 162 mg, (84 % based on Ni-H8TPPP) was obtained for Mn CAU-29, [Mn(Ni-H6TPPP)(H2O)]·7 H2O. Elemental analysis of Mn-CAU-29: calc(%): C 50.4, H 4.2, N 5.4, found (%): C 50.1, H 3.4, N 5.2.",
        "compound name": "Mn-CAU-29",
        "metal source": "MnCl2·4 H2O",
        "metal amount": "190.5 mg, 91.5 × 10-5 mmol",
        "linker": "Ni-H8TPPP",
        "linker amount": "180 mg, 18.3 × 10-5 mmol",
        "modulator": NaN,
        "modulator amount or volume": NaN,
        "solvent": "H2O",
        "solvent volume": "12 mL",
        "reaction temperature": "180 °C",
        "reaction time": "48 h"
    },
    {
        "Paper": NaN,
        "Remark": NaN,
        "paragraph": "Synthesis of Co-CAU-29: Ni-H8TPPP (180 mg, 18.3 × 10-5 mmol), CoCl2·6 H2O(229.2 mg, 91.5 × 10-5 mmol) and H2O (12 mL) were added to a 30 mL Teflon insertand placed in a steel reactor. The reactor was heated for 48 h at 180 °C and cooled downto room temperature in 6 h. The resulting product was filtered off and washed with H2Oand acetone. A yield of 156 mg, (81 % based on Ni-H8TPPP) was obtained for Co-CAU 29, [Co(Ni- H6TPPP)(H2O)]·5 H2O. Elemental analysis of Co-CAU-29: calc (%):C 49.2, H 3.8, N 5.2, found (%): C 49.3, H 3.3, N 5.1.",
        "compound name": "Co-CAU-29",
        "metal source": "CoCl2·6 H2O",
        "metal amount": "229.2 mg, 91.5 × 10-5 mmol",
        "linker": "Ni-H8TPPP",
        "linker amount": "180 mg, 18.3 × 10-5 mmol",
        "modulator": NaN,
        "modulator amount or volume": NaN,
        "solvent": "H2O",
        "solvent volume": "12 mL",
        "reaction temperature": "180 °C",
        "reaction time": "48 h"
    },
    {
        "Paper": NaN,
        "Remark": NaN,
        "paragraph": "Synthesis of Ni-CAU-29: Ni-H8TPPP (180 mg, 18.3 × 10-5 mmol), NiCl2·6 H2O(228.9 mg, 91.5 × 10-5 mmol) and H2O (12 mL) were added to a 30 mL Teflon insertand placed in a steel reactor. The reactor was heated for 48 h at 180 °C and cooled downto room temperature in 6 h. The resulting product was filtered off and washed with H2Oand acetone. A yield of 165 mg, (86 % based on Ni-H8TPPP) was obtained for Ni-CAU 29, [Ni(Ni- H6TPPP)(H2O)]·5 H2O. Elemental analysis of Ni-CAU-29: calc (%):C 49.2, H 3.8, N 5.2, found (%): C 49.3, H 3.4, N 5.1.",
        "compound name": "Ni-CAU-29",
        "metal source": "NiCl2·6 H2O",
        "metal amount": "228.9 mg, 91.5 × 10-5 mmol",
        "linker": "Ni-H8TPPP",
        "linker amount": "180 mg, 18.3 × 10-5 mmol",
        "modulator": NaN,
        "modulator amount or volume": NaN,
        "solvent": "H2O",
        "solvent volume": "12 mL",
        "reaction temperature": "180 °C",
        "reaction time": "48 h"
    },
    {
        "Paper": NaN,
        "Remark": NaN,
        "paragraph": "Synthesis of Cd-CAU-29: Ni-H8TPPP (180 mg, 18.3 × 10-5 mmol), CdCl2·H2O(193.8 mg, 91.5 × 10-5 mmol) and H2O (12 mL) were added to a 30 mL Teflon insertand placed in a steel reactor. The reactor was heated for 48 h at 180 °C and cooled downto room temperature in 6 h. The resulting product was filtered off and washed with H2Oand acetone. A yield of 180 mg, (89 % based on Ni-H8TPPP) was obtained for Cd-CAU 29, [Cd(Ni- H6TPPP)(H2O)]·7 H2O. Elemental analysis of Ni-CAU-29: calc (%):C 47.8, H 4.0, N 5.1, found (%): C 47.7, H 3.2, N 4.9",
        "compound name": "Cd-CAU-29",
        "metal source": "CdCl2·H2O",
        "metal amount": "193.8 mg, 91.5 × 10-5 mmol",
        "linker": "Ni-H8TPPP",
        "linker amount": "180 mg, 18.3 × 10-5 mmol",
        "modulator": NaN,
        "modulator amount or volume": NaN,
        "solvent": "H2O",
        "solvent volume": "12 mL",
        "reaction temperature": "180 °C",
        "reaction time": "48 h"
    },
    {
        "Paper": "36CAU30",
        "Remark": NaN,
        "paragraph": "Zr-CAU-30 Ni-H8TPPP (15.0 mg, 15.9 × 10-3 mmol), ZrOCl2·8H2O (9.8 mg, 33.0 × 10-3 mmol), NaF (38.2 mg, 9.6 × 10-1 mmol), H2O (3000 μL), 2 M aqueous solution NaOH (60.6 μL, 12.9 × 10-2 mmol) were added to a 5 mL glass vial and placed in a reaction block on a heating plate. The block was heated for 3 h at 160 °C under stirring. The resulting product was centrifuged at 6000 rpm for 10 min and washed once with H2O and acetone each. A yield of 6.7 mg was obtained which consist of a mixture of ZrO2 and Zr-CAU-30, [Zr2(Ni-H2TPPP)(OH/F)2]·23H2O.Elemental analysis of Zr-CAU-30 [Zr2(Ni-H2TPPP)(OH/F)2]·23H2O: calc. (%): C 30.1, H 5.9, N 3.2, found (%): C 28.5, H 3.3, N 3.0. Elemental analysis of a one to one mixture of ZrO2 and [Zr2(Ni-H2TPPP)(OH/F)2]·23H2O: calc. (%): C 28.9, H 5.0, N 3.1, found (%): C 28.5, H 3.3, N 3.0.",
        "compound name": "Zr-CAU-30",
        "metal source": "ZrOCl2·8H2O",
        "metal amount": "9.8 mg, 33.0 × 10-3 mmol",
        "linker": "Ni-H8TPPP",
        "linker amount": "15.0 mg, 15.9 × 10-3 mmol",
        "modulator": "NaF",
        "modulator amount or volume": "38.2 mg, 9.6 × 10-1 mmol",
        "solvent": "H2O | 2 M aqueous solution NaOH",
        "solvent volume": "3000 μL | 60.6 μL, 12.9 × 10-2 mmol",
        "reaction temperature": "160 °C",
        "reaction time": "3 h"
    },
    {
        "Paper": NaN,
        "Remark": NaN,
        "paragraph": "Hf-CAU-30 Ni-H8TPPP (15.0 mg, 15.9 × 10-3 mmol), HfCl4 (9.7 mg, 3.3 × 10-2 mmol), NaF (38.2 mg, 9.6 × 10-1 mmol), H2O (3000 μL), 2 M aqueous solution NaOH (60.6 μL, 12.9 × 10-2 mmol) were added to a 5 mL glass vial and placed in a reaction block on a heating plate. The block was heated for 3 h at 160 °C under stirring. The resulting product was centrifuged at 6000 rpm for 10 min and washed once with H2O and acetone each. A yield of 7.0 mg was obtained which consist of a mixture of HfO2 and Hf-CAU-30, [Hf2(Ni-H2TPPP)(OH/F)2]·30H2O.Elemental analysis of Hf-CAU-30 [Hf2(Ni-H2TPPP)(OH/F)2]·30H2O: calc. (%): C 29.0, H 5.0, N 3.1, found (%): C 24.9, H 3.5, N 2.6.Elemental analysis of a one to one mixture of HfO2 and [Hf2(Ni-H2TPPP)(OH/F)2]·30H2O: calc. (%): C 24.3, H 4.2, N 2.6, found (%): C 24.9, H 3.5, N 2.6.",
        "compound name": "Hf-CAU-30",
        "metal source": "HfCl4",
        "metal amount": "9.7 mg, 3.3 × 10-2 mmol",
        "linker": "Ni-H8TPPP",
        "linker amount": "15.0 mg, 15.9 × 10-3 mmol",
        "modulator": "NaF",
        "modulator amount or volume": "38.2 mg, 9.6 × 10-1 mmol",
        "solvent": "H2O | 2 M aqueous solution NaOH",
        "solvent volume": "3000 μL | 60.6 μL, 12.9 × 10-2 mmol",
        "reaction temperature": "160 °C",
        "reaction time": "3 h"
    },
    {
        "Paper": "37CAU31",
        "Remark": NaN,
        "paragraph": "Optimized synthesis of [Bi2(H2TCPB)(TCPB)(H2O)2]·xH2O (CAU-31): To a mixture of H4TCPB (5 mg, 8.95 μmol) and ground Bi(NO3)3·5H2O (4.3 mg, 8.95 μmol) in a 2 mL PTFE liner, 1 mL of CH3OH was added. The sealed reactor was shaken for 10 min and heated in an oven to 80 °C over 1 h and kept at this temperature for 12 h. After being cooled over 1 h to room temperature, the solid product was filtered off and washed with CH3OH. A white powder was obtained in a yield of 5.5 mg. The reaction was repeated several times, to obtain a suitable amount for detailed characterization. Phase purity was confirmed by PXRD (Figure S3) and elemental analysis (calculated (%) for [Bi2(O8C34H20)(O8C34H18)(H2O)2]·15.5H2O: C 44.3 H 4.0; measured (%): C 44.2 H 3.6).",
        "compound name": "[Bi2(H2TCPB)(TCPB)(H2O)2]·xH2O (CAU-31)",
        "metal source": "Bi(NO3)3·5H2O",
        "metal amount": "4.3 mg, 8.95 μmol",
        "linker": "H4TCPB",
        "linker amount": "5 mg, 8.95 μmol",
        "modulator": NaN,
        "modulator amount or volume": NaN,
        "solvent": "CH3OH",
        "solvent volume": "1 mL",
        "reaction temperature": "80 °C",
        "reaction time": "12 h"
    },
    {
        "Paper": NaN,
        "Remark": NaN,
        "paragraph": "Optimized synthesis of (NH2(CH3)2)[Bi(TCPB)(H2O)]·xH2O (CAU-32): To a mixture of H4TCPB (10 mg, 17.9 μmol) and ground Bi(NO3)3·5H2O (8.7 mg, 17.9 μmol) in a 2 mL PTFE liner, 800 μL of CH3OH and 200 μL of DMF were added. The sealed reactor was shaken for 10 min and heated in an oven to 100 °C over 1 h and kept at this temperature for 12 h. After being cooled over 1 h to room temperature, the solid product was filtered off and washed with CH3OH. A white powder was obtained in a yield of 15.3 mg. The reaction was repeated several times, to obtain a suitable amount for detailed characterization. Phase purity was confirmed by PXRD (Figure S15) and elemental analysis (calculated (%) for (NH2(CH3)2)[Bi(O8C34H18)(H2O)]·4H2O: C 48.1 H 4.0 N 1.6; measured (%): C 48.5 H 3.8 N 1.2).",
        "compound name": "(NH2(CH3)2)[Bi(TCPB)(H2O)]·xH2O (CAU-32)",
        "metal source": "Bi(NO3)3·5H2O",
        "metal amount": "8.7 mg, 17.9 μmol",
        "linker": "H4TCPB",
        "linker amount": "10 mg, 17.9 μmol",
        "modulator": NaN,
        "modulator amount or volume": NaN,
        "solvent": "CH3OH | DMF",
        "solvent volume": "800 μL | 200 μL",
        "reaction temperature": "100 °C",
        "reaction time": "12 h"
    },
    {
        "Paper": NaN,
        "Remark": NaN,
        "paragraph": "Optimized synthesis of [Bi4(O)2(OH)2(H2TCPB)(TCPB)(H2O)2]·xH2O (β-CAU-33): To a mixture of H4TCPB (10 mg, 17.9 μmol) and ground Bi(NO3)3·5H2O (17.4 mg, 35.8 μmol) in a 2 mL PTFE liner, 450 μL of DMF and 50 μL of toluene were added. The sealed reactor was shaken for 10 min and heated in an oven to 120 °C over 1 h and kept at this temperature for 12 h. After being cooled over 1 h to room temperature, the solid product was filtered off. The product was afterward stirred in a 1:1 mixture of CH3OH/DMF at 100 °C for 10 min, washed with CH3OH, and dried at 60 °C for 1 h. A white powder was obtained in a yield of 13.7 mg. The reaction was repeated several times, to obtain a suitable amount for detailed characterization. Phase purity was confirmed by PXRD (Figure S9) and elemental analysis (calculated (%) for [Bi4(O)2(OH)2(O8C34H20)(O8C34H18)(H2O)2]·7H2O·DMF: C 37.9 H 2.9 N 0.6; measured (%): C 37.9 H 2.7 N 0.7).",
        "compound name": "[Bi4(O)2(OH)2(H2TCPB)(TCPB)(H2O)2]·xH2O (β-CAU-33)",
        "metal source": "Bi(NO3)3·5H2O",
        "metal amount": "17.4 mg, 35.8 μmol",
        "linker": "H4TCPB",
        "linker amount": "10 mg, 17.9 μmol",
        "modulator": NaN,
        "modulator amount or volume": NaN,
        "solvent": "DMF | toluene",
        "solvent volume": "450 μL | 50 μL",
        "reaction temperature": "120 °C",
        "reaction time": "12 h"
    },
    {
        "Paper": "38CAU35",
        "Remark": NaN,
        "paragraph": "Synthesis of [Bi(TATB)] (CAU-7-TATB) H3TATB (30.0 mg, 68.0 μmol) and ground Bi(NO3)3·5 H2O (28.7 mg, 59.2 μmol) were mixed in a 30 mL glass vial and MeOH (6 mL) and DMF (6 mL) were added. The sealed vial was shaken and heated during microwave-assisted synthesis at 120 °C for 20 min under stirring at 600 rpm. The solid product was filtered off and washed with DMF (5 mL) and MeOH (5 mL). A white powder was obtained in a yield of 30.8 mg (55% based on H3TATB). The phase purity was confirmed via PXRD (Fig. S1?) and elemental analysis (calc. (%) for BiC24H12N3O6·C3H7NO·6H2O: C 39.14, H 3.77, N 6.76; meas. (%): C 37.29, H 2.93, N 7.84).",
        "compound name": "[Bi(TATB)] (CAU-7-TATB)",
        "metal source": "Bi(NO3)3·5 H2O",
        "metal amount": "28.7 mg, 59.2 μmol",
        "linker": "H3TATB",
        "linker amount": "30.0 mg, 68.0 μmol",
        "modulator": NaN,
        "modulator amount or volume": NaN,
        "solvent": "MeOH | DMF",
        "solvent volume": "6 mL | 6 mL",
        "reaction temperature": "120 °C",
        "reaction time": "20 min"
    },
    {
        "Paper": NaN,
        "Remark": NaN,
        "paragraph": "Synthesis of [Bi(TATB-NH2)] (CAU-7-TATB-NH2) H3TATB-NH2 (100 mg, 219 μmol) and ground Bi(NO3)3·5 H2O (76.8 mg, 158 μmol) were mixed in a 30 mL glass vial and MeOH (10 mL) and DMF (10 mL) were added. The sealed vial was shaken and heated during microwave-assisted synthesis at 120 °C for 20 min under stirring at 600 rpm. The solid product was filtered off and washed with DMF (5 mL) and MeOH (5 mL). A yellow powder was obtained in a yield of 118 mg (68% based on H3TATB-NH2). The phase purity was confirmed by PXRD (Fig. S10?) and elemental analysis (calc. (%) for BiC24H13N4O6·0.5C3H7NO·5H2O: C 38.82, H 3.39, N 7.99; meas. (%): C 39.74, H 1.85, N 7.99).",
        "compound name": "[Bi(TATB-NH2)] (CAU-7-TATB-NH2)",
        "metal source": "Bi(NO3)3·5 H2O",
        "metal amount": "76.8 mg, 158 μmol",
        "linker": "H3TATB-NH2",
        "linker amount": "100 mg, 219 μmol",
        "modulator": NaN,
        "modulator amount or volume": NaN,
        "solvent": "MeOH | DMF",
        "solvent volume": "10 mL | 10 mL",
        "reaction temperature": "120 °C",
        "reaction time": "20 min"
    },
    {
        "Paper": NaN,
        "Remark": NaN,
        "paragraph": "Synthesis of [Bi2(O)(OH)(TATB)] (CAU-35) H3TATB (5.0 mg, 11.3 μmol) and ground Bi(NO3)3·5 H2O (5.5 mg, 11.3 μmol) were mixed in a 2 mL PTFE insert, and H2O (800 μL) and DMF (200 μL) were added. The autoclave was sealed and heated to 120 °C for 12 h. The temperature was kept for 36 h, and subsequently, the reactor was slowly cooled down to room temperature in 60 h. The solid product was filtered off and washed with DMF (1 mL) and H2O (1 mL). A white powder was obtained. The phase purity was confirmed via PXRD (Fig. S17?) and elemental analysis (calc. (%) for Bi2C24H13N3O8·H2O: C 31.77, H 1.67, N 4.63; meas. (%): C 32.77, H 1.41, N 4.97).",
        "compound name": "[Bi2(O)(OH)(TATB)] (CAU-35)",
        "metal source": "Bi(NO3)3·5 H2O",
        "metal amount": "5.5 mg, 11.3 μmol",
        "linker": "H3TATB",
        "linker amount": "5.0 mg, 11.3 μmol",
        "modulator": NaN,
        "modulator amount or volume": NaN,
        "solvent": "H2O | DMF",
        "solvent volume": "800 μL | 200 μL",
        "reaction temperature": "120 °C",
        "reaction time": "36 h"
    },
    {
        "Paper": "39CAU36",
        "Remark": NaN,
        "paragraph": "Optimized synthesis of Co-CAU-36: Ni-H8TPPP (5.0 mg, 5.3 × 10-3 mmol), CoCl2·6 H2O (1.3 mg, 5.3 × 10-3 mmol), DABCO (30 mg, 265.5 × 10-3 mmol), H2O (1000 μL) and 2M aqueous HCl solution (10.7 μL, 21.2 × 10-3 mmol) were added to a 2 mL Teflon insert and placed in the high-throughput reactor. The reactor was heated for 12 h at 160 °C and cooled down to RT in 6 h. The resulting product was filtered off and washed with H2O and acetone. A yield of 6.0 mg (75 % based on Ni-H8TPPP) was obtained for Co-CAU-36, [Co2(Ni-TPPP)]?2DABCO?15H2O. Elemental analysis of Co-CAU-36: calc (%): C 43.7, H 5.5, N 7.3, found (%): C 43.9, H 5.2, N 8.6.",
        "compound name": "Co-CAU-36",
        "metal source": "CoCl2·6 H2O",
        "metal amount": "1.3 mg, 5.3 × 10-3 mmol",
        "linker": "Ni-H8TPPP",
        "linker amount": "5.0 mg, 5.3 × 10-3 mmol",
        "modulator": "DABCO",
        "modulator amount or volume": "30 mg, 265.5 × 10-3 mmol",
        "solvent": "H2O | 2M aqueous HCl solution",
        "solvent volume": "1000 μL | 10.7 μL, 21.2 × 10-3 mmol",
        "reaction temperature": "160 °C",
        "reaction time": "12 h"
    },
    {
        "Paper": "40CAU41",
        "Remark": "同",
        "paragraph": "Synthesis of the Ce-UiO-66 type compoundsThe different linker molecules d-, l- and dl-aspartic acid (d-, l- and dl-H2ASP), 2-methylsucininic acid (H2MS) and 2,3-dimethylsucininic acid (H2DMS) were dissolved in distilled water and were introduced into the glass reactor. After the addition of the formic acid (HCOOH) and aqueous solution of cerium(iv) ammonium nitrate (0.5333 mol L?1) the reactor was sealed and the reaction was carried out (Table 1). The glass reactor was heated under stirring for 30 min at 100 °C. The obtained product was separated by centrifugation from the mother liquor, which was then decanted off. The product was re-dispersed and centrifuged twice in acetone and dried in air at 70 °C. Before characterization, Ce-UiO-66-ASP, [Ce6(μ3-O)4(μ3-OH)4(H2O)6(dl-ASP)6], was treated for 24 h in 0.2 M HCl and thereafter in acetone for 24 h under stirring at room temperature, respectively and dried in air at 70 °C. The same procedure was performed with the compounds Ce-UiO-66-d-ASP, [Ce6(μ3-O)4(μ3-OH)4(H2O)6(d-ASP)6] and Ce-UiO-66-l-ASP, [Ce6(μ3-O)4(μ3-OH)4(H2O)6(l-ASP)6]. The MOFs Ce-UiO-66-MS and Ce-UiO-66-DMS were treated in acetone for 24 h under stirring at room temperature and dried in air at 70 °C.Table 1 Overview of the optimized synthesis conditions for the title compounds. The concentration of the aqueous solution of cerium(iv) ammonium nitrate is 0.5333 mol L?1. The yield, based on cerium, of each MOF is also given in the last columnCompound Ce Ratio HCOOH Ce [mL] Linker [mg] H2O [mL] HCOOH [μL] Yield [%]Linker 0.533 M Ce-UiO-66-dl-ASP 1 1.5 145 3 319 9 8760 86Ce-UiO-66-d-ASP 1 1.5 145 3 319 9 8760 84Ce-UiO-66-l-ASP 1 1.5 145 3 319 9 8760 89Ce-UiO-66-MS 1 11 0 3 2325 9 0 86Ce-UiO-66-DMS 1 2.0 25 2 312 6 1006 70Ce-CAU-41 1 8.5 10 2 2142 12 804 92Ce-CAU-44 1 3.5 0 2 936 12 0 97Synthesis of CAU-41 and CAU-44The linker succinic acid was (H2SUC) dissolved in distilled water and introduced into the glass reactor. After the addition of the formic acid (HCOOH only for CAU-41) and the aqueous solution of cerium(iv) ammonium nitrate (0.5333 M) the reactor was sealed and the reaction was carried out (Table 1). The glass reactor was heated up under stirring for 30 min at 100 °C. The obtained product was centrifuged from the mother liquor, which was then decanted off. Afterwards the product was re-dispersed and centrifuged twice in acetone and dried in air at 70 °C. Before the characterization the compounds were treated in acetone for 24 h under stirring at room temperature and dried in air at 70 °C.",
        "compound name": "Ce-UiO-66-dl-ASP",
        "metal source": "cerium(iv) ammonium nitrate",
        "metal amount": "0.5333 mol L?1",
        "linker": "dl-aspartic acid (dl-H2ASP)",
        "linker amount": "319 mg",
        "modulator": "HCOOH",
        "modulator amount or volume": "8760 μL",
        "solvent": "H2O",
        "solvent volume": "9 mL",
        "reaction temperature": "100 °C",
        "reaction time": "30 min"
    },
    {
        "Paper": NaN,
        "Remark": "同144",
        "paragraph": "Synthesis of the Ce-UiO-66 type compoundsThe different linker molecules d-, l- and dl-aspartic acid (d-, l- and dl-H2ASP), 2-methylsucininic acid (H2MS) and 2,3-dimethylsucininic acid (H2DMS) were dissolved in distilled water and were introduced into the glass reactor. After the addition of the formic acid (HCOOH) and aqueous solution of cerium(iv) ammonium nitrate (0.5333 mol L?1) the reactor was sealed and the reaction was carried out (Table 1). The glass reactor was heated under stirring for 30 min at 100 °C. The obtained product was separated by centrifugation from the mother liquor, which was then decanted off. The product was re-dispersed and centrifuged twice in acetone and dried in air at 70 °C. Before characterization, Ce-UiO-66-ASP, [Ce6(μ3-O)4(μ3-OH)4(H2O)6(dl-ASP)6], was treated for 24 h in 0.2 M HCl and thereafter in acetone for 24 h under stirring at room temperature, respectively and dried in air at 70 °C. The same procedure was performed with the compounds Ce-UiO-66-d-ASP, [Ce6(μ3-O)4(μ3-OH)4(H2O)6(d-ASP)6] and Ce-UiO-66-l-ASP, [Ce6(μ3-O)4(μ3-OH)4(H2O)6(l-ASP)6]. The MOFs Ce-UiO-66-MS and Ce-UiO-66-DMS were treated in acetone for 24 h under stirring at room temperature and dried in air at 70 °C.Table 1 Overview of the optimized synthesis conditions for the title compounds. The concentration of the aqueous solution of cerium(iv) ammonium nitrate is 0.5333 mol L?1. The yield, based on cerium, of each MOF is also given in the last columnCompound Ce Ratio HCOOH Ce [mL] Linker [mg] H2O [mL] HCOOH [μL] Yield [%]Linker 0.533 M Ce-UiO-66-dl-ASP 1 1.5 145 3 319 9 8760 86Ce-UiO-66-d-ASP 1 1.5 145 3 319 9 8760 84Ce-UiO-66-l-ASP 1 1.5 145 3 319 9 8760 89Ce-UiO-66-MS 1 11 0 3 2325 9 0 86Ce-UiO-66-DMS 1 2.0 25 2 312 6 1006 70Ce-CAU-41 1 8.5 10 2 2142 12 804 92Ce-CAU-44 1 3.5 0 2 936 12 0 97Synthesis of CAU-41 and CAU-44The linker succinic acid was (H2SUC) dissolved in distilled water and introduced into the glass reactor. After the addition of the formic acid (HCOOH only for CAU-41) and the aqueous solution of cerium(iv) ammonium nitrate (0.5333 M) the reactor was sealed and the reaction was carried out (Table 1). The glass reactor was heated up under stirring for 30 min at 100 °C. The obtained product was centrifuged from the mother liquor, which was then decanted off. Afterwards the product was re-dispersed and centrifuged twice in acetone and dried in air at 70 °C. Before the characterization the compounds were treated in acetone for 24 h under stirring at room temperature and dried in air at 70 °C.",
        "compound name": "Ce-UiO-66-d-ASP",
        "metal source": "cerium(iv) ammonium nitrate",
        "metal amount": "0.5333 mol L-1",
        "linker": "d-aspartic acid (d-H2ASP)",
        "linker amount": "319 mg",
        "modulator": "HCOOH",
        "modulator amount or volume": "8760 μL",
        "solvent": "H2O",
        "solvent volume": "9 mL",
        "reaction temperature": "100 °C",
        "reaction time": "30 min"
    },
    {
        "Paper": NaN,
        "Remark": "同144",
        "paragraph": "Synthesis of the Ce-UiO-66 type compoundsThe different linker molecules d-, l- and dl-aspartic acid (d-, l- and dl-H2ASP), 2-methylsucininic acid (H2MS) and 2,3-dimethylsucininic acid (H2DMS) were dissolved in distilled water and were introduced into the glass reactor. After the addition of the formic acid (HCOOH) and aqueous solution of cerium(iv) ammonium nitrate (0.5333 mol L?1) the reactor was sealed and the reaction was carried out (Table 1). The glass reactor was heated under stirring for 30 min at 100 °C. The obtained product was separated by centrifugation from the mother liquor, which was then decanted off. The product was re-dispersed and centrifuged twice in acetone and dried in air at 70 °C. Before characterization, Ce-UiO-66-ASP, [Ce6(μ3-O)4(μ3-OH)4(H2O)6(dl-ASP)6], was treated for 24 h in 0.2 M HCl and thereafter in acetone for 24 h under stirring at room temperature, respectively and dried in air at 70 °C. The same procedure was performed with the compounds Ce-UiO-66-d-ASP, [Ce6(μ3-O)4(μ3-OH)4(H2O)6(d-ASP)6] and Ce-UiO-66-l-ASP, [Ce6(μ3-O)4(μ3-OH)4(H2O)6(l-ASP)6]. The MOFs Ce-UiO-66-MS and Ce-UiO-66-DMS were treated in acetone for 24 h under stirring at room temperature and dried in air at 70 °C.Table 1 Overview of the optimized synthesis conditions for the title compounds. The concentration of the aqueous solution of cerium(iv) ammonium nitrate is 0.5333 mol L?1. The yield, based on cerium, of each MOF is also given in the last columnCompound Ce Ratio HCOOH Ce [mL] Linker [mg] H2O [mL] HCOOH [μL] Yield [%]Linker 0.533 M Ce-UiO-66-dl-ASP 1 1.5 145 3 319 9 8760 86Ce-UiO-66-d-ASP 1 1.5 145 3 319 9 8760 84Ce-UiO-66-l-ASP 1 1.5 145 3 319 9 8760 89Ce-UiO-66-MS 1 11 0 3 2325 9 0 86Ce-UiO-66-DMS 1 2.0 25 2 312 6 1006 70Ce-CAU-41 1 8.5 10 2 2142 12 804 92Ce-CAU-44 1 3.5 0 2 936 12 0 97Synthesis of CAU-41 and CAU-44The linker succinic acid was (H2SUC) dissolved in distilled water and introduced into the glass reactor. After the addition of the formic acid (HCOOH only for CAU-41) and the aqueous solution of cerium(iv) ammonium nitrate (0.5333 M) the reactor was sealed and the reaction was carried out (Table 1). The glass reactor was heated up under stirring for 30 min at 100 °C. The obtained product was centrifuged from the mother liquor, which was then decanted off. Afterwards the product was re-dispersed and centrifuged twice in acetone and dried in air at 70 °C. Before the characterization the compounds were treated in acetone for 24 h under stirring at room temperature and dried in air at 70 °C.",
        "compound name": "Ce-UiO-66-l-ASP",
        "metal source": "cerium(iv) ammonium nitrate",
        "metal amount": "0.5333 mol L-1",
        "linker": "l-aspartic acid (l-H2ASP)",
        "linker amount": "319 mg",
        "modulator": "HCOOH",
        "modulator amount or volume": "8760 μL",
        "solvent": "H2O",
        "solvent volume": "9 mL",
        "reaction temperature": "100 °C",
        "reaction time": "30 min"
    },
    {
        "Paper": NaN,
        "Remark": "同144",
        "paragraph": "Synthesis of the Ce-UiO-66 type compoundsThe different linker molecules d-, l- and dl-aspartic acid (d-, l- and dl-H2ASP), 2-methylsucininic acid (H2MS) and 2,3-dimethylsucininic acid (H2DMS) were dissolved in distilled water and were introduced into the glass reactor. After the addition of the formic acid (HCOOH) and aqueous solution of cerium(iv) ammonium nitrate (0.5333 mol L?1) the reactor was sealed and the reaction was carried out (Table 1). The glass reactor was heated under stirring for 30 min at 100 °C. The obtained product was separated by centrifugation from the mother liquor, which was then decanted off. The product was re-dispersed and centrifuged twice in acetone and dried in air at 70 °C. Before characterization, Ce-UiO-66-ASP, [Ce6(μ3-O)4(μ3-OH)4(H2O)6(dl-ASP)6], was treated for 24 h in 0.2 M HCl and thereafter in acetone for 24 h under stirring at room temperature, respectively and dried in air at 70 °C. The same procedure was performed with the compounds Ce-UiO-66-d-ASP, [Ce6(μ3-O)4(μ3-OH)4(H2O)6(d-ASP)6] and Ce-UiO-66-l-ASP, [Ce6(μ3-O)4(μ3-OH)4(H2O)6(l-ASP)6]. The MOFs Ce-UiO-66-MS and Ce-UiO-66-DMS were treated in acetone for 24 h under stirring at room temperature and dried in air at 70 °C.Table 1 Overview of the optimized synthesis conditions for the title compounds. The concentration of the aqueous solution of cerium(iv) ammonium nitrate is 0.5333 mol L?1. The yield, based on cerium, of each MOF is also given in the last columnCompound Ce Ratio HCOOH Ce [mL] Linker [mg] H2O [mL] HCOOH [μL] Yield [%]Linker 0.533 M Ce-UiO-66-dl-ASP 1 1.5 145 3 319 9 8760 86Ce-UiO-66-d-ASP 1 1.5 145 3 319 9 8760 84Ce-UiO-66-l-ASP 1 1.5 145 3 319 9 8760 89Ce-UiO-66-MS 1 11 0 3 2325 9 0 86Ce-UiO-66-DMS 1 2.0 25 2 312 6 1006 70Ce-CAU-41 1 8.5 10 2 2142 12 804 92Ce-CAU-44 1 3.5 0 2 936 12 0 97Synthesis of CAU-41 and CAU-44The linker succinic acid was (H2SUC) dissolved in distilled water and introduced into the glass reactor. After the addition of the formic acid (HCOOH only for CAU-41) and the aqueous solution of cerium(iv) ammonium nitrate (0.5333 M) the reactor was sealed and the reaction was carried out (Table 1). The glass reactor was heated up under stirring for 30 min at 100 °C. The obtained product was centrifuged from the mother liquor, which was then decanted off. Afterwards the product was re-dispersed and centrifuged twice in acetone and dried in air at 70 °C. Before the characterization the compounds were treated in acetone for 24 h under stirring at room temperature and dried in air at 70 °C.",
        "compound name": "Ce-UiO-66-MS",
        "metal source": "cerium(iv) ammonium nitrate",
        "metal amount": "0.5333 mol L-1",
        "linker": "2-methylsucininic acid (H2MS)",
        "linker amount": "2325 mg",
        "modulator": NaN,
        "modulator amount or volume": NaN,
        "solvent": "H2O",
        "solvent volume": "9 mL",
        "reaction temperature": "100 °C",
        "reaction time": "30 min"
    },
    {
        "Paper": NaN,
        "Remark": "同144",
        "paragraph": "Synthesis of the Ce-UiO-66 type compoundsThe different linker molecules d-, l- and dl-aspartic acid (d-, l- and dl-H2ASP), 2-methylsucininic acid (H2MS) and 2,3-dimethylsucininic acid (H2DMS) were dissolved in distilled water and were introduced into the glass reactor. After the addition of the formic acid (HCOOH) and aqueous solution of cerium(iv) ammonium nitrate (0.5333 mol L?1) the reactor was sealed and the reaction was carried out (Table 1). The glass reactor was heated under stirring for 30 min at 100 °C. The obtained product was separated by centrifugation from the mother liquor, which was then decanted off. The product was re-dispersed and centrifuged twice in acetone and dried in air at 70 °C. Before characterization, Ce-UiO-66-ASP, [Ce6(μ3-O)4(μ3-OH)4(H2O)6(dl-ASP)6], was treated for 24 h in 0.2 M HCl and thereafter in acetone for 24 h under stirring at room temperature, respectively and dried in air at 70 °C. The same procedure was performed with the compounds Ce-UiO-66-d-ASP, [Ce6(μ3-O)4(μ3-OH)4(H2O)6(d-ASP)6] and Ce-UiO-66-l-ASP, [Ce6(μ3-O)4(μ3-OH)4(H2O)6(l-ASP)6]. The MOFs Ce-UiO-66-MS and Ce-UiO-66-DMS were treated in acetone for 24 h under stirring at room temperature and dried in air at 70 °C.Table 1 Overview of the optimized synthesis conditions for the title compounds. The concentration of the aqueous solution of cerium(iv) ammonium nitrate is 0.5333 mol L?1. The yield, based on cerium, of each MOF is also given in the last columnCompound Ce Ratio HCOOH Ce [mL] Linker [mg] H2O [mL] HCOOH [μL] Yield [%]Linker 0.533 M Ce-UiO-66-dl-ASP 1 1.5 145 3 319 9 8760 86Ce-UiO-66-d-ASP 1 1.5 145 3 319 9 8760 84Ce-UiO-66-l-ASP 1 1.5 145 3 319 9 8760 89Ce-UiO-66-MS 1 11 0 3 2325 9 0 86Ce-UiO-66-DMS 1 2.0 25 2 312 6 1006 70Ce-CAU-41 1 8.5 10 2 2142 12 804 92Ce-CAU-44 1 3.5 0 2 936 12 0 97Synthesis of CAU-41 and CAU-44The linker succinic acid was (H2SUC) dissolved in distilled water and introduced into the glass reactor. After the addition of the formic acid (HCOOH only for CAU-41) and the aqueous solution of cerium(iv) ammonium nitrate (0.5333 M) the reactor was sealed and the reaction was carried out (Table 1). The glass reactor was heated up under stirring for 30 min at 100 °C. The obtained product was centrifuged from the mother liquor, which was then decanted off. Afterwards the product was re-dispersed and centrifuged twice in acetone and dried in air at 70 °C. Before the characterization the compounds were treated in acetone for 24 h under stirring at room temperature and dried in air at 70 °C.",
        "compound name": "Ce-UiO-66-DMS",
        "metal source": "cerium(iv) ammonium nitrate",
        "metal amount": "0.5333 mol L-1",
        "linker": "2,3-dimethylsucininic acid (H2DMS)",
        "linker amount": "312 mg",
        "modulator": "HCOOH",
        "modulator amount or volume": "1006 μL",
        "solvent": "H2O",
        "solvent volume": "6 mL",
        "reaction temperature": "100 °C",
        "reaction time": "30 min"
    },
    {
        "Paper": NaN,
        "Remark": "同144",
        "paragraph": "Synthesis of the Ce-UiO-66 type compoundsThe different linker molecules d-, l- and dl-aspartic acid (d-, l- and dl-H2ASP), 2-methylsucininic acid (H2MS) and 2,3-dimethylsucininic acid (H2DMS) were dissolved in distilled water and were introduced into the glass reactor. After the addition of the formic acid (HCOOH) and aqueous solution of cerium(iv) ammonium nitrate (0.5333 mol L?1) the reactor was sealed and the reaction was carried out (Table 1). The glass reactor was heated under stirring for 30 min at 100 °C. The obtained product was separated by centrifugation from the mother liquor, which was then decanted off. The product was re-dispersed and centrifuged twice in acetone and dried in air at 70 °C. Before characterization, Ce-UiO-66-ASP, [Ce6(μ3-O)4(μ3-OH)4(H2O)6(dl-ASP)6], was treated for 24 h in 0.2 M HCl and thereafter in acetone for 24 h under stirring at room temperature, respectively and dried in air at 70 °C. The same procedure was performed with the compounds Ce-UiO-66-d-ASP, [Ce6(μ3-O)4(μ3-OH)4(H2O)6(d-ASP)6] and Ce-UiO-66-l-ASP, [Ce6(μ3-O)4(μ3-OH)4(H2O)6(l-ASP)6]. The MOFs Ce-UiO-66-MS and Ce-UiO-66-DMS were treated in acetone for 24 h under stirring at room temperature and dried in air at 70 °C.Table 1 Overview of the optimized synthesis conditions for the title compounds. The concentration of the aqueous solution of cerium(iv) ammonium nitrate is 0.5333 mol L?1. The yield, based on cerium, of each MOF is also given in the last columnCompound Ce Ratio HCOOH Ce [mL] Linker [mg] H2O [mL] HCOOH [μL] Yield [%]Linker 0.533 M Ce-UiO-66-dl-ASP 1 1.5 145 3 319 9 8760 86Ce-UiO-66-d-ASP 1 1.5 145 3 319 9 8760 84Ce-UiO-66-l-ASP 1 1.5 145 3 319 9 8760 89Ce-UiO-66-MS 1 11 0 3 2325 9 0 86Ce-UiO-66-DMS 1 2.0 25 2 312 6 1006 70Ce-CAU-41 1 8.5 10 2 2142 12 804 92Ce-CAU-44 1 3.5 0 2 936 12 0 97Synthesis of CAU-41 and CAU-44The linker succinic acid was (H2SUC) dissolved in distilled water and introduced into the glass reactor. After the addition of the formic acid (HCOOH only for CAU-41) and the aqueous solution of cerium(iv) ammonium nitrate (0.5333 M) the reactor was sealed and the reaction was carried out (Table 1). The glass reactor was heated up under stirring for 30 min at 100 °C. The obtained product was centrifuged from the mother liquor, which was then decanted off. Afterwards the product was re-dispersed and centrifuged twice in acetone and dried in air at 70 °C. Before the characterization the compounds were treated in acetone for 24 h under stirring at room temperature and dried in air at 70 °C.",
        "compound name": "Ce-CAU-41",
        "metal source": "cerium(iv) ammonium nitrate",
        "metal amount": "0.5333 mol L-1",
        "linker": "H2SUC",
        "linker amount": "2142 mg",
        "modulator": "HCOOH",
        "modulator amount or volume": "804 μL",
        "solvent": "H2O",
        "solvent volume": "12 mL",
        "reaction temperature": "100 °C",
        "reaction time": "30 min"
    },
    {
        "Paper": NaN,
        "Remark": "同144",
        "paragraph": "Synthesis of the Ce-UiO-66 type compoundsThe different linker molecules d-, l- and dl-aspartic acid (d-, l- and dl-H2ASP), 2-methylsucininic acid (H2MS) and 2,3-dimethylsucininic acid (H2DMS) were dissolved in distilled water and were introduced into the glass reactor. After the addition of the formic acid (HCOOH) and aqueous solution of cerium(iv) ammonium nitrate (0.5333 mol L?1) the reactor was sealed and the reaction was carried out (Table 1). The glass reactor was heated under stirring for 30 min at 100 °C. The obtained product was separated by centrifugation from the mother liquor, which was then decanted off. The product was re-dispersed and centrifuged twice in acetone and dried in air at 70 °C. Before characterization, Ce-UiO-66-ASP, [Ce6(μ3-O)4(μ3-OH)4(H2O)6(dl-ASP)6], was treated for 24 h in 0.2 M HCl and thereafter in acetone for 24 h under stirring at room temperature, respectively and dried in air at 70 °C. The same procedure was performed with the compounds Ce-UiO-66-d-ASP, [Ce6(μ3-O)4(μ3-OH)4(H2O)6(d-ASP)6] and Ce-UiO-66-l-ASP, [Ce6(μ3-O)4(μ3-OH)4(H2O)6(l-ASP)6]. The MOFs Ce-UiO-66-MS and Ce-UiO-66-DMS were treated in acetone for 24 h under stirring at room temperature and dried in air at 70 °C.Table 1 Overview of the optimized synthesis conditions for the title compounds. The concentration of the aqueous solution of cerium(iv) ammonium nitrate is 0.5333 mol L?1. The yield, based on cerium, of each MOF is also given in the last columnCompound Ce Ratio HCOOH Ce [mL] Linker [mg] H2O [mL] HCOOH [μL] Yield [%]Linker 0.533 M Ce-UiO-66-dl-ASP 1 1.5 145 3 319 9 8760 86Ce-UiO-66-d-ASP 1 1.5 145 3 319 9 8760 84Ce-UiO-66-l-ASP 1 1.5 145 3 319 9 8760 89Ce-UiO-66-MS 1 11 0 3 2325 9 0 86Ce-UiO-66-DMS 1 2.0 25 2 312 6 1006 70Ce-CAU-41 1 8.5 10 2 2142 12 804 92Ce-CAU-44 1 3.5 0 2 936 12 0 97Synthesis of CAU-41 and CAU-44The linker succinic acid was (H2SUC) dissolved in distilled water and introduced into the glass reactor. After the addition of the formic acid (HCOOH only for CAU-41) and the aqueous solution of cerium(iv) ammonium nitrate (0.5333 M) the reactor was sealed and the reaction was carried out (Table 1). The glass reactor was heated up under stirring for 30 min at 100 °C. The obtained product was centrifuged from the mother liquor, which was then decanted off. Afterwards the product was re-dispersed and centrifuged twice in acetone and dried in air at 70 °C. Before the characterization the compounds were treated in acetone for 24 h under stirring at room temperature and dried in air at 70 °C.",
        "compound name": "Ce-CAU-44",
        "metal source": "cerium(iv) ammonium nitrate",
        "metal amount": "0.5333 mol L-1",
        "linker": "H2SUC",
        "linker amount": "936 mg",
        "modulator": NaN,
        "modulator amount or volume": NaN,
        "solvent": "H2O",
        "solvent volume": "12 mL",
        "reaction temperature": "100 °C",
        "reaction time": "30 min"
    },
    {
        "Paper": "41CAU42",
        "Remark": "同",
        "paragraph": "Optimized syntheses:((CH3)2NH2)2[Al3O(HHTP)(HHTP·)]·0.5DMF·18H2O: 32.4 mg (0.1 mmol) H6HHTP, 400 μL (0.1mmol) Al(ClO4)3·9H2O (0.25 M in DMF), 400 μL DMF and 200 μL H2O were mixed in a 2 mlTeflon reactor and transferred into the HT reactor.((CH3)2NH2)2[Ga3O(HHTP)(HHTP·)]·14.5H2O: 32.4 mg (0.1 mmol) H6HHTP, 200 ?L(0.1 mmol) Ga(NO3)3·x H2O (0.5 M in DMF), 600 μL DMF and 200 ?L H2O were mixed in a2 ml Teflon reactor and transferred into the HT reactor.The reactors were placed in a conventional oven (forced air circulation) and heated for 48 h at 150 °C. The resulting products were filtrated and washed with DMF, ethanol anddichloromethane. Afterwards the products were redispersed in 1.5 mL dichloromethane andcentrifuged again. This redispersion/centrifugation process was repeated ten times. Due tomoisture and air sensitivity the microcrystalline products were stored in dichloromethane. Forcharacterization samples were dried in air. Both compounds are stable in dichloromethane andunder N2 atmosphere. Synthesis scale-up is possible using the tenfold amounts",
        "compound name": "((CH3)2NH2)2[Al3O(HHTP)(HHTP·)]·0.5DMF·18H2O",
        "metal source": "Al(ClO4)3·9H2O",
        "metal amount": "400 μL, 0.1 mmol",
        "linker": "H6HHTP",
        "linker amount": "32.4 mg, 0.1 mmol",
        "modulator": NaN,
