Repository: zw-SIMM/SFTLLMs_for_ChemText_Mining

## 1. Data for Paragraph2MOFInfo

- Data for fine-tuning LLMs are in ```data/data_for_llms```.

- Data for fine-tuning bart or T5 are in ```data/data_for_bart_or_t5```. 

(preprocessed beacuse the 512 length limitation, split into 11 prefix tasks )

## 2. Methods for Paragraph2MOFInfo

## 3. Evaluating the results of Paragraph2MOFInfo

All predictions will be saved in ```results/predictions```

Evalutating codes for LLMs (ChatGPT, Llama, Mistral) are in ```evaluate_llms_paragraph2MOFInfo_all.ipynb```

Evalutating codes for LM (Bart or T5) are in ```evaluate_bart_or_t5_Paragraph2NMR.ipynb```

File: Paragraph2MOFInfo/data/raw_data/MOF_annotated_data.json (part 6 of 25)
[
        "modulator amount or volume": NaN,
        "solvent": "DMF | H2O",
        "solvent volume": "400 μL | 200 μL",
        "reaction temperature": "150 °C",
        "reaction time": "48 h"
    },
    {
        "Paper": NaN,
        "Remark": "同151",
        "paragraph": "Optimized syntheses:((CH3)2NH2)2[Al3O(HHTP)(HHTP·)]·0.5DMF·18H2O: 32.4 mg (0.1 mmol) H6HHTP, 400 μL (0.1mmol) Al(ClO4)3·9H2O (0.25 M in DMF), 400 μL DMF and 200 μL H2O were mixed in a 2 mlTeflon reactor and transferred into the HT reactor.((CH3)2NH2)2[Ga3O(HHTP)(HHTP·)]·14.5H2O: 32.4 mg (0.1 mmol) H6HHTP, 200 ?L(0.1 mmol) Ga(NO3)3·x H2O (0.5 M in DMF), 600 μL DMF and 200 ?L H2O were mixed in a2 ml Teflon reactor and transferred into the HT reactor.The reactors were placed in a conventional oven (forced air circulation) and heated for 48 h at 150 °C. The resulting products were filtrated and washed with DMF, ethanol anddichloromethane. Afterwards the products were redispersed in 1.5 mL dichloromethane andcentrifuged again. This redispersion/centrifugation process was repeated ten times. Due tomoisture and air sensitivity the microcrystalline products were stored in dichloromethane. Forcharacterization samples were dried in air. Both compounds are stable in dichloromethane andunder N2 atmosphere. Synthesis scale-up is possible using the tenfold amounts",
        "compound name": "((CH3)2NH2)2[Ga3O(HHTP)(HHTP·)]·14.5H2O",
        "metal source": "Ga(NO3)3·x H2O",
        "metal amount": "200 μL, 0.1 mmol",
        "linker": "H6HHTP",
        "linker amount": "32.4 mg, 0.1 mmol",
        "modulator": NaN,
        "modulator amount or volume": NaN,
        "solvent": "DMF | H2O",
        "solvent volume": "600 μL | 200 μL",
        "reaction temperature": "150 °C",
        "reaction time": "48 h"
    },
    {
        "Paper": "42CAU43",
        "Remark": "同",
        "paragraph": "Synthesis of CAU-43The MOF CAU-43 (1) was synthesized employing a molar ratio of 1:1 for H2FcDC (11.3 mg, 0.0412 mmol) and indium(III) chloride (9.0 mg, 0.0412 mmol). The reactants were placed in a Duran-glass reactor (4 mL) equipped with a stirring bar, and a mixture of water (400 μL) and DMF (400 μL) was added. A scale up of the synthesis could be achieved using H2FcDC (56.5 mg, 0.2060 mmol) and InCl3 (45.0 mg, 0.2050 mmol), water (2.0 mL), and DMF (2.0 mL) in a larger Duran-glass reactor (8 mL). The reactor was heated at 80 °C for 120 min. The brown microcrystalline precipitate was washed with a warm 1:1 water/DMF mixture (10 mL) to remove unreacted linker residue. Afterward, the sample was stirred in 5 mL of MeOH for 36 h (yield: 25.0% based on H2FcDC). Elemental analysis for 1: [In(OH)(FeC12H8O4)]·CH3OH: calc. C 35.8%, H 3.0%; found C 36.3%, H 3.20%.",
        "compound name": "CAU-43",
        "metal source": "indium(III) chloride",
        "metal amount": "9.0 mg, 0.0412 mmol",
        "linker": "H2FcDC",
        "linker amount": "11.3 mg, 0.0412 mmol",
        "modulator": NaN,
        "modulator amount or volume": NaN,
        "solvent": "water | DMF",
        "solvent volume": "400 μL | 400 μL",
        "reaction temperature": "80 °C",
        "reaction time": "120 min"
    },
    {
        "Paper": NaN,
        "Remark": "同153",
        "paragraph": "Synthesis of CAU-43The MOF CAU-43 (1) was synthesized employing a molar ratio of 1:1 for H2FcDC (11.3 mg, 0.0412 mmol) and indium(III) chloride (9.0 mg, 0.0412 mmol). The reactants were placed in a Duran-glass reactor (4 mL) equipped with a stirring bar, and a mixture of water (400 μL) and DMF (400 μL) was added. A scale up of the synthesis could be achieved using H2FcDC (56.5 mg, 0.2060 mmol) and InCl3 (45.0 mg, 0.2050 mmol), water (2.0 mL), and DMF (2.0 mL) in a larger Duran-glass reactor (8 mL). The reactor was heated at 80 °C for 120 min. The brown microcrystalline precipitate was washed with a warm 1:1 water/DMF mixture (10 mL) to remove unreacted linker residue. Afterward, the sample was stirred in 5 mL of MeOH for 36 h (yield: 25.0% based on H2FcDC). Elemental analysis for 1: [In(OH)(FeC12H8O4)]·CH3OH: calc. C 35.8%, H 3.0%; found C 36.3%, H 3.20%.",
        "compound name": "CAU-43",
        "metal source": "InCl3",
        "metal amount": "45.0 mg, 0.2050 mmol",
        "linker": "H2FcDC",
        "linker amount": "56.5 mg, 0.2060 mmol",
        "modulator": NaN,
        "modulator amount or volume": NaN,
        "solvent": "water | DMF",
        "solvent volume": "2.0 mL | 2.0 mL",
        "reaction temperature": "80 °C",
        "reaction time": "120 min"
    },
    {
        "Paper": NaN,
        "Remark": "同",
        "paragraph": "Synthesis of In-MIL-53-FcDC_aThe MOF In-MIL-53-FcDC_a (2) was synthesized employing H2FcDC (11.3 mg, 0.0412 mmol) and indium(III) nitrate (24.8 mg). The reactants were placed in a Duran-glass reactor (4 mL), and a mixture of water (400 μL) and MeOH (400 μL) was added, along with acetic acid (40 μL). A scale up of the synthesis could be achieved using H2FcDC (56.5 mg, 0.2050 mmol) and In(NO3)3·xH2O (124.0 mg), acetic acid (200 μL, 3.50 mmol), water (2 mL), and MeOH (2 mL) in a larger Duran-glass reactor (8 mL). The reactor was heated at 95 °C for 90 min. The resulting brown single crystals (Figure 1) were carefully washed with hot methanol several times to remove unreacted linker residue. The product was dried in air overnight (yield: 14.4% based on H2FcDC). Elemental analysis for 2: [In(OH)(FeC12H8O4)]: calc. C 35.7%, H 2.3%; found C 35.8%, H 2.6%.",
        "compound name": "In-MIL-53-FcDC_a",
        "metal source": "indium(III) nitrate",
        "metal amount": "24.8 mg",
        "linker": "H2FcDC",
        "linker amount": "11.3 mg, 0.0412 mmol",
        "modulator": "acetic acid",
        "modulator amount or volume": "40 μL",
        "solvent": "water | MeOH",
        "solvent volume": "400 μL | 400 μL",
        "reaction temperature": "95 °C",
        "reaction time": "90 min"
    },
    {
        "Paper": NaN,
        "Remark": "同155",
        "paragraph": "Synthesis of In-MIL-53-FcDC_aThe MOF In-MIL-53-FcDC_a (2) was synthesized employing H2FcDC (11.3 mg, 0.0412 mmol) and indium(III) nitrate (24.8 mg). The reactants were placed in a Duran-glass reactor (4 mL), and a mixture of water (400 μL) and MeOH (400 μL) was added, along with acetic acid (40 μL). A scale up of the synthesis could be achieved using H2FcDC (56.5 mg, 0.2050 mmol) and In(NO3)3·xH2O (124.0 mg), acetic acid (200 μL, 3.50 mmol), water (2 mL), and MeOH (2 mL) in a larger Duran-glass reactor (8 mL). The reactor was heated at 95 °C for 90 min. The resulting brown single crystals (Figure 1) were carefully washed with hot methanol several times to remove unreacted linker residue. The product was dried in air overnight (yield: 14.4% based on H2FcDC). Elemental analysis for 2: [In(OH)(FeC12H8O4)]: calc. C 35.7%, H 2.3%; found C 35.8%, H 2.6%.",
        "compound name": "In-MIL-53-FcDC_a",
        "metal source": "In(NO3)3·xH2O",
        "metal amount": "124.0 mg",
        "linker": "H2FcDC",
        "linker amount": "56.5 mg, 0.2050 mmol",
        "modulator": "acetic acid",
        "modulator amount or volume": "200 μL, 3.50 mmol",
        "solvent": "water | MeOH",
        "solvent volume": "2 mL | 2 mL",
        "reaction temperature": "95 °C",
        "reaction time": "90 min"
    },
    {
        "Paper": NaN,
        "Remark": "同",
        "paragraph": "Synthesis of In-FcDCThe coordination polymer In-FcDC (3) was synthesized employing H2FcDC (11.3 mg, 0.0412 mmol) and indium(III) nitrate (12.4 mg). The reactants were placed in a Duran-glass reactor (4 mL) equipped with a stirring bar, and water (800 μL) and acetic acid (20 μL) were added. A scale up of the synthesis could be achieved using H2FcDC (56.5 mg, 0.2060 mmol) and indium(III) nitrate (62 mg), acetic acid (100 μL), and water (4.0 mL) in a larger Duran-glass reactor (8 mL). The reactor was heated at 130 °C for 3 h. After filtration, the brown microcrystalline precipitate was dried in air overnight (yield: 35.0% based on H2FcDC). Elemental analysis for 3: [In(OH)(FeC12H8O4)]: calc. C 35.7%, H 2.3%; found C 36.3%, H 2.4%.",
        "compound name": "In-FcDC",
        "metal source": "indium(III) nitrate",
        "metal amount": "12.4 mg",
        "linker": "H2FcDC",
        "linker amount": "11.3 mg, 0.0412 mmol",
        "modulator": "acetic acid",
        "modulator amount or volume": "20 μL",
        "solvent": "water",
        "solvent volume": "800 μL",
        "reaction temperature": "130 °C",
        "reaction time": "3 h"
    },
    {
        "Paper": NaN,
        "Remark": "同157",
        "paragraph": "Synthesis of In-FcDCThe coordination polymer In-FcDC (3) was synthesized employing H2FcDC (11.3 mg, 0.0412 mmol) and indium(III) nitrate (12.4 mg). The reactants were placed in a Duran-glass reactor (4 mL) equipped with a stirring bar, and water (800 μL) and acetic acid (20 μL) were added. A scale up of the synthesis could be achieved using H2FcDC (56.5 mg, 0.2060 mmol) and indium(III) nitrate (62 mg), acetic acid (100 μL), and water (4.0 mL) in a larger Duran-glass reactor (8 mL). The reactor was heated at 130 °C for 3 h. After filtration, the brown microcrystalline precipitate was dried in air overnight (yield: 35.0% based on H2FcDC). Elemental analysis for 3: [In(OH)(FeC12H8O4)]: calc. C 35.7%, H 2.3%; found C 36.3%, H 2.4%.",
        "compound name": "In-FcDC",
        "metal source": "indium(III) nitrate",
        "metal amount": "62 mg",
        "linker": "H2FcDC",
        "linker amount": "56.5 mg, 0.2060 mmol",
        "modulator": "acetic acid",
        "modulator amount or volume": "100 μL",
        "solvent": "water",
        "solvent volume": "4.0 mL",
        "reaction temperature": "130 °C",
        "reaction time": "3 h"
    },
    {
        "Paper": "43CAU45",
        "Remark": NaN,
        "paragraph": "Optimized Synthesis of CAU-45: 446.4 mg (2.00 mmol) 5-acetamidoisophthalic acid and 17 mL acetic acid were placed in a PTFE lined steel autoclave. Afterwards 0.892 mL (2.13 mmol) zirconium acetate solution in dilute acetic acid were added and the autoclave was sealed. The mixture was heated to 160 °C in one hour and then the temperature was kept for 22 hours. After the reaction mixture was slowly cooled down to room temperature over 24 h, 525.1 mg of a pale ocher solid were obtained via filtration and subsequent drying for 4 hours at 50 °C (yield: 92 %, based on zirconium and the composition [Zr30O20(OH)26(OAc)18L18]). The real yield will be smaller due to impurities and guest molecules in the pores.",
        "compound name": "CAU-45",
        "metal source": "zirconium acetate solution",
        "metal amount": "0.892 mL, 2.13 mmol",
        "linker": "5-acetamidoisophthalic acid",
        "linker amount": "446.4 mg, 2.00 mmol",
        "modulator": "acetic acid",
        "modulator amount or volume": "17 mL",
        "solvent": NaN,
        "solvent volume": NaN,
        "reaction temperature": "160 °C",
        "reaction time": "22 hours"
    },
    {
        "Paper": "44CAU49",
        "Remark": NaN,
        "paragraph": "2.1 Synthesis of Ga-CAU-10-OCH3. Ga-CAU-10-OCH3 was synthesized under microwave-assisted heating in a 20 ml glass reactor starting from a mixture of 1.5 mL of a 0.72 mol/l aqueous gallium nitrate solution (1.1 mmol), 124.5 mg (0.64 mmol) 5-methoxyisophthalic acid, 13.5 ml toluene and 0.65 ml of a 2 mol/l aqueous NaOH (13 mmol). This mixture was heated at 140 °C for 3 h. After cooling to room temperature the microcrystalline product was isolated by vacuum filtration, washed with 50 ml N,N-dimethylformamide (DMF) and stirred in 15 ml water for 24 h to remove impurities. [Ga(OH)(C9H6O5)] · H2O, C = 36.0 % (calcd 36.2 %) and H = 2.9 % (calcd 3.0 %). Yield: 58.2 mg (18.7 % based on Ga3+).",
        "compound name": "Ga-CAU-10-OCH3",
        "metal source": "gallium nitrate solution",
        "metal amount": "0.72 mol/l, 1.5 mL, 1.1 mmol",
        "linker": "5-methoxyisophthalic acid",
        "linker amount": "124.5 mg, 0.64 mmol",
        "modulator": "NaOH",
        "modulator amount or volume": "2 mol/l, 0.65 ml, 13 mmol",
        "solvent": "toluene",
        "solvent volume": "13.5 ml",
        "reaction temperature": "140 °C",
        "reaction time": "3 h"
    },
    {
        "Paper": NaN,
        "Remark": NaN,
        "paragraph": "During the synthesis optimization, it was possible to isolate single crystals under the following conditions: Ga-CAU-10-OCH3 single crystals were synthesized under conventional heating in a miniaturized 2 ml Teflon reactor starting from a mixture of 0.05 ml of a 0.72 mol/l aqueous gallium nitrate solution (0.036 mmol), 8.3 mg 5-methoxyisophthalic acid (0.64 mmol), 0.88 ml toluene and 0.07 ml of a 2 mol/l aqueous NaOH (0.14 mmol). The mixture was heated to 120 °C within 1 h, the temperature was kept for 12 h and cooled down within 6 h to room temperature. The single crystals are shown in Figure S3 of the following section.",
        "compound name": "Ga-CAU-10-OCH3",
        "metal source": "gallium nitrate solution",
        "metal amount": "0.72 mol/l, 0.05 ml, 0.036 mmol",
        "linker": "5-methoxyisophthalic acid",
        "linker amount": "8.3 mg, 0.64 mmol",
        "modulator": "NaOH",
        "modulator amount or volume": "2 mol/l, 0.07 ml, 0.14 mmol",
        "solvent": "toluene",
        "solvent volume": "0.88 ml",
        "reaction temperature": "120 °C",
        "reaction time": "12 h"
    },
    {
        "Paper": NaN,
        "Remark": NaN,
        "paragraph": "2.3 Synthesis of Al-CAU-10-NHCOCH3. Al-CAU-10-NHCOCH3 was synthesized under conventional heating in a 20 ml Teflon reactor from a mixture of 0.5 ml of a 1 mol/l aqueous aluminum nitrate solution (0.5 mmol), 223.0 mg 5-acetamideisophthalic acid (0.1 mmol), 9 ml water and 0.5 ml DMF. This mixture was heated at 160 °C for 48 h. After cooling to room temperature, the product was isolated by centrifugation, washed with 10 ml DMF and stirred in 10 ml water for 24 h to remove impurities. The final product was dried for 24 h at 80 °C under atmospheric conditions. [Al(OH)(C10O5H7N)], C = 44.2 % (calcd 45.3 %), H = 3.7 %(calcd 3.0 %), and N = 6.1 % (calcd 5.3 %). Yield: 67.3 mg (50.8 % based on Al3+).A pH value of pH=3 of the reaction mixture before and after the reaction was measured.",
        "compound name": "Al-CAU-10-NHCOCH3",
        "metal source": "gallium nitrate solution",
        "metal amount": "1 mol/l, 0.5 ml, 0.5 mmol",
        "linker": "5-acetamideisophthalic acid",
        "linker amount": "223.0 mg, 0.1 mmol",
        "modulator": NaN,
        "modulator amount or volume": NaN,
        "solvent": "water | DMF",
        "solvent volume": "9 ml | 0.5 ml",
        "reaction temperature": "160 °C",
        "reaction time": "48 h"
    },
    {
        "Paper": NaN,
        "Remark": NaN,
        "paragraph": "2.4 Synthesis of Ga-CAU-10-NHCOCH3. Ga-CAU-10-NHCOCH3 was synthesized under microwave-assisted heating in a 20 ml glass reactor from a mixture of an aqueous gallium nitrate solution (0.72 mol/l, 1.0 ml 0.72 mmol), 5-acetamideisophthalic acid (220.4 mg, 0.1 mmol), water (18.6 ml) and NaOH (2 mol/l, 0.4 ml, 0.8mmol). This mixture was heated at 120 °C for 4 h. After cooling to room temperature, the product was isolated by centrifugation and washed once with 20 ml DMF and twice with ethanol. The final product was dried for 72 h at 80 °C at atmospheric conditions. [Ga(OH)(C10O5H7N)], C = 37.3 % (calcd 38.0 %), H = 2.6 % (calcd 2.9 %) and N = 4.5 % (calcd 4.6 %). Yield: 112 mg (75 % based on Ga3+).A pH value of pH=5 of the reaction mixture before and after the reaction was measured.",
        "compound name": "Ga-CAU-10-NHCOCH3",
        "metal source": "gallium nitrate solution",
        "metal amount": "0.72 mol/l, 1.0 ml, 0.72 mmol",
        "linker": "5-acetamideisophthalic acid",
        "linker amount": "220.4 mg, 0.1 mmol",
        "modulator": "NaOH",
        "modulator amount or volume": "2 mol/l, 0.4 ml, 0.8 mmol",
        "solvent": "water",
        "solvent volume": "18.6 ml",
        "reaction temperature": "120 °C",
        "reaction time": "4 h"
    },
    {
        "Paper": NaN,
        "Remark": NaN,
        "paragraph": "2.5 Synthesis of Ga-CAU-11A typical reaction mixture contained aqueous gallium nitrate solution (0.72 mol/l, 0.9 ml, 0.65 mmol), H2SDBS (186 mg, 0.6 mmol) and water (9.1 ml). All materials were placed in a 20 ml glass reactor and heated at 120 °C for 2 h in a microwave oven. After cooling to room temperature and vacuum filtration the white powder was stirred for 2 h in 15 ml DMF, vacuum filtrated, washed with 50 ml ethanol and dried at 160 °C. [Ga(OH)(C14H8O6S)], C = 42.6 % (calcd 43.0 %), H = 2.5 % (calcd 2.3 %) and S = 8.6 % (calcd 8.2 %). Yield: 65.4 mg (26.0 % based on Ga3+).A pH value of pH=2 of the reaction mixture before and after the reaction was measured.",
        "compound name": "Ga-CAU-11",
        "metal source": "gallium nitrate solution",
        "metal amount": "0.72 mol/l, 0.9 ml, 0.65 mmol",
        "linker": "H2SDBS",
        "linker amount": "186 mg, 0.6 mmol",
        "modulator": NaN,
        "modulator amount or volume": NaN,
        "solvent": "water",
        "solvent volume": "9.1 ml",
        "reaction temperature": "120 °C",
        "reaction time": "2 h"
    },
    {
        "Paper": NaN,
        "Remark": NaN,
        "paragraph": "2.6 Synthesis of Ga-CAU-11-COOH. Ga-CAU-11-COOH was synthesized in a 20 ml Teflon reactor starting from a reaction mixture which contained aqueous gallium nitrate solution (0.72 mol/l, 0.5 ml, 0.36 mmol), DPSTC (179.1 mg, 0.5 mmol), water (8.75 ml), NaOH (2 mol/l, 0.65 ml, 1.3 mmol) and concentrated acetic acid (0.5 ml, 8.7mmol). The reactor was placed in a steel autoclave and heated in a ventilation oven at 180 °C for 24 h. After cooling to room temperature, the product was isolated by filtration and washed with 50 ml of N,N'-DMF, 50 ml of ethanol and dried for 2 h at 80 °C. [Ga(OH)(C16H8O10S)], C = 39.6 % (calcd 40.1 %), H = 1.9 % (calcd 1.9 %) and S = 6.7 % (calcd 6.7 %). Yield: 135 mg (77.0 % based on Ga3+).The pH value of the reaction mixture changed from pH = 5 to pH = 3 during the reaction.",
        "compound name": "Ga-CAU-11-COOH",
        "metal source": "gallium nitrate solution",
        "metal amount": "0.72 mol/l, 0.5 ml, 0.36 mmol",
        "linker": "DPSTC",
        "linker amount": "179.1 mg, 0.5 mmol",
        "modulator": "NaOH",
        "modulator amount or volume": "2 mol/l, 0.65 ml, 1.3 mmol",
        "solvent": "water | acetic acid",
        "solvent volume": "8.75 ml | 0.5 ml, 8.7 mmol",
        "reaction temperature": "180 °C",
        "reaction time": "24 h"
    },
    {
        "Paper": NaN,
        "Remark": NaN,
        "paragraph": "2.7 Synthesis of Ga-CAU-49. Ga-CAU-49 was obtained in miniaturized 2 ml Teflon reactors. A reaction mixture contained aqueous gallium nitrate solution (0.72 mol/l, 0.1 ml, 0.07 mmol), 5-metylisophthlaic acid (9.1 mg, 0.05 mmol), toluene (0.425 ml), water (0.425 ml) and acetic acid (4 mol/l, 0.05 ml, 0.2 mmol). The reaction was carried out at 120 °C for 24 h. The resulting white solid was filtered off, stirred for 1 h in 15 ml DMF, washed with water and dried at 80 °C. [Ga4(C9H7O4)2(C9H6O4)3(OH)4(H2O)] · 0.5 Ga2O3, C = 41.1 %(calcd 40.0 %) and H = 3.1 % (calcd 2.8 %). 10.2 mg (2 % based on m-BDC-CH32-ions).A pH value of pH=2 of the reaction mixture before and after the reaction was measured.During the synthesis optimization, it was possible to isolate single crystals, which were obtained under the conditions described above.",
        "compound name": "Ga-CAU-49",
        "metal source": "gallium nitrate solution",
        "metal amount": "0.72 mol/l, 0.1 ml, 0.07 mmol",
        "linker": "5-metylisophthlaic acid",
        "linker amount": "9.1 mg, 0.05 mmol",
        "modulator": "acetic acid",
        "modulator amount or volume": "4 mol/l, 0.05 ml, 0.2 mmol",
        "solvent": "toluene | water",
        "solvent volume": "0.425 ml | 0.425 ml",
        "reaction temperature": "120 °C",
        "reaction time": "24 h"
    },
    {
        "Paper": NaN,
        "Remark": NaN,
        "paragraph": "2.8 Synthesis of Ga-CAU-51A typical reaction mixture contained aqueous gallium nitrate solution (0.72 mol/l, 0.05 ml, 0.036 mmol), 2,5-thiophenedicarboxylic acid (8.6 mg, 0.05 mmol) in 1 ml of a 80:20 vol% solution of concentrated acetic acid and water. All chemicals were placed in a 4 ml glass reactor and heated at 120 °C for 4 h in a microwave oven. The resulting white powder was isolated by centrifugation, treated for 24 h in 4 ml methanol and dried at 80 °C after filtration. [Ga(OH)(C6O4H2S)] · 2 H2O, C = 24.9 % (calcd 24.6 %), H = 1.7 % (calcd 2.4 %) and S = 11.0 % (calcd 11.0 %). Yield: 2.7 mg (22 % based on Ga3+ ions).A pH value of pH=2 of the reaction mixture before and after the reaction was measured.",
        "compound name": "Ga-CAU-51",
        "metal source": "gallium nitrate solution",
        "metal amount": "0.72 mol/l, 0.05 ml, 0.036 mmol",
        "linker": "2,5-thiophenedicarboxylic acid",
        "linker amount": "8.6 mg, 0.05 mmol",
        "modulator": NaN,
        "modulator amount or volume": NaN,
        "solvent": "acetic acid | water",
        "solvent volume": "80:20 vol%, 1 ml",
        "reaction temperature": "120 °C",
        "reaction time": "4 h"
    },
    {
        "Paper": "45CAU53",
        "Remark": "同",
        "paragraph": "Syntheses of the title compounds. The title compounds werefirst synthesized using our high-throughput setup19 by adding 30 μL (0.03 mmol, c = 1 mol L-1) of an aqueous solution of therespective metal nitrate (Al3+, Ga3+ or Fe3+) to a mixture of1,1,2,2-tetrakis(4-phosphonophenyl)ethylene (0.015 mmol,9.8 mg) and 970 μL H2O. After sealing the multiclave, the reac tion was carried out using the temperature-time-program ofheating up to 180 °C within one hour and keeping the reactiontemperature for 12 h at 180 °C. After cooling to room tempera ture, the product was isolated by filtration and rinsed threetimes with 2 mL of water and finally dried under ambient con ditions. All three compounds were obtained as microcrystal line powders.Results of the elemental analyses (observed/calculated):Al-CAU-53, [Al2(H2O)2(H2TPPE)]·2H2O:C 40.5/40.4, H 3.99/3.39Ga-CAU-53, [Ga2(H2O)2(H2TPPE)]·2H2O:C 36.7/36.4, H 3.15/3.06Fe-CAU-53, [Fe2(H2O)2(H2TPPE)]·3H2O:C 36.9/36.8, H 3.53/3.33",
        "compound name": "Al-CAU-53",
        "metal source": "Al3+ nitrate",
        "metal amount": "30 μL, 0.03 mmol, 1 mol L-1",
        "linker": "1,1,2,2-tetrakis(4-phosphonophenyl)ethylene",
        "linker amount": "9.8 mg, 0.015 mmol",
        "modulator": NaN,
        "modulator amount or volume": NaN,
        "solvent": "H2O",
        "solvent volume": "970 μL",
        "reaction temperature": "180 °C",
        "reaction time": "12 h"
    },
    {
        "Paper": NaN,
        "Remark": "同168",
        "paragraph": "Syntheses of the title compounds. The title compounds werefirst synthesized using our high-throughput setup19 by adding 30 μL (0.03 mmol, c = 1 mol L-1) of an aqueous solution of therespective metal nitrate (Al3+, Ga3+ or Fe3+) to a mixture of1,1,2,2-tetrakis(4-phosphonophenyl)ethylene (0.015 mmol,9.8 mg) and 970 μL H2O. After sealing the multiclave, the reac tion was carried out using the temperature-time-program ofheating up to 180 °C within one hour and keeping the reactiontemperature for 12 h at 180 °C. After cooling to room tempera ture, the product was isolated by filtration and rinsed threetimes with 2 mL of water and finally dried under ambient con ditions. All three compounds were obtained as microcrystal line powders.Results of the elemental analyses (observed/calculated):Al-CAU-53, [Al2(H2O)2(H2TPPE)]·2H2O:C 40.5/40.4, H 3.99/3.39Ga-CAU-53, [Ga2(H2O)2(H2TPPE)]·2H2O:C 36.7/36.4, H 3.15/3.06Fe-CAU-53, [Fe2(H2O)2(H2TPPE)]·3H2O:C 36.9/36.8, H 3.53/3.33",
        "compound name": "Ga-CAU-53",
        "metal source": "Ga3+ nitrate",
        "metal amount": "30 μL, 0.03 mmol, 1 mol L-1",
        "linker": "1,1,2,2-tetrakis(4-phosphonophenyl)ethylene",
        "linker amount": "9.8 mg, 0.015 mmol",
        "modulator": NaN,
        "modulator amount or volume": NaN,
        "solvent": "H2O",
        "solvent volume": "970 μL",
        "reaction temperature": "180 °C",
        "reaction time": "12 h"
    },
    {
        "Paper": NaN,
        "Remark": "同168",
        "paragraph": "Syntheses of the title compounds. The title compounds werefirst synthesized using our high-throughput setup19 by adding 30 μL (0.03 mmol, c = 1 mol L-1) of an aqueous solution of therespective metal nitrate (Al3+, Ga3+ or Fe3+) to a mixture of1,1,2,2-tetrakis(4-phosphonophenyl)ethylene (0.015 mmol,9.8 mg) and 970 μL H2O. After sealing the multiclave, the reac tion was carried out using the temperature-time-program ofheating up to 180 °C within one hour and keeping the reactiontemperature for 12 h at 180 °C. After cooling to room tempera ture, the product was isolated by filtration and rinsed threetimes with 2 mL of water and finally dried under ambient con ditions. All three compounds were obtained as microcrystal line powders.Results of the elemental analyses (observed/calculated):Al-CAU-53, [Al2(H2O)2(H2TPPE)]·2H2O:C 40.5/40.4, H 3.99/3.39Ga-CAU-53, [Ga2(H2O)2(H2TPPE)]·2H2O:C 36.7/36.4, H 3.15/3.06Fe-CAU-53, [Fe2(H2O)2(H2TPPE)]·3H2O:C 36.9/36.8, H 3.53/3.33",
        "compound name": "Fe-CAU-53",
        "metal source": "Fe3+ nitrate",
        "metal amount": "30 μL, 0.03 mmol, 1 mol L-1",
        "linker": "1,1,2,2-tetrakis(4-phosphonophenyl)ethylene",
        "linker amount": "9.8 mg, 0.015 mmol",
        "modulator": NaN,
        "modulator amount or volume": NaN,
        "solvent": "H2O",
        "solvent volume": "970 μL",
        "reaction temperature": "180 °C",
        "reaction time": "12 h"
    },
    {
        "Paper": NaN,
        "Remark": "同",
        "paragraph": "Synthesis scale-up of Ga-CAU-53 and Fe-CAU-53. Although ascaled-up synthesis of Al-CAU-53 was not feasible, the follow ing procedure was used to obtain larger amounts of Ga- andFe-CAU-53. Applying the same procedure to the Al-CAU-53 syn thesis, only X-ray amorphous products were obtained.1,1,2,2-Tetrakis(4-phosphonophenyl)-ethylene (0.15 mmol,97.9 mg) and an aqueous solution of gallium nitrate or ironnitrate (0.3 mmol, 300 μL, 1 mol L-1) were added to 9.7 mLwater placed in a 30 mL Teflon insert. The same temperature time-program as described above was used. The precipitatewas filtered off and washed with 15 mL water. In case of Ga CAU-53, 96.8 mg (0.113 mmol, 75.2%) of a white-yellowishpowder was obtained. Fe-CAU-53 was obtained as yellowpowder (100 mg, 0.118 mmol, 78.9%).",
        "compound name": "Ga-CAU-53",
        "metal source": "gallium nitrate",
        "metal amount": "0.3 mmol, 300 μL, 1 mol L-1",
        "linker": "1,1,2,2-Tetrakis(4-phosphonophenyl)-ethylene",
        "linker amount": "97.9 mg, 0.15 mmol",
        "modulator": NaN,
        "modulator amount or volume": NaN,
        "solvent": "H2O",
        "solvent volume": "9.7 mL",
        "reaction temperature": "180 °C",
        "reaction time": "12 h"
    },
    {
        "Paper": NaN,
        "Remark": "同171",
        "paragraph": "Synthesis scale-up of Ga-CAU-53 and Fe-CAU-53. Although ascaled-up synthesis of Al-CAU-53 was not feasible, the follow ing procedure was used to obtain larger amounts of Ga- andFe-CAU-53. Applying the same procedure to the Al-CAU-53 syn thesis, only X-ray amorphous products were obtained.1,1,2,2-Tetrakis(4-phosphonophenyl)-ethylene (0.15 mmol,97.9 mg) and an aqueous solution of gallium nitrate or ironnitrate (0.3 mmol, 300 μL, 1 mol L-1) were added to 9.7 mLwater placed in a 30 mL Teflon insert. The same temperature time-program as described above was used. The precipitatewas filtered off and washed with 15 mL water. In case of Ga CAU-53, 96.8 mg (0.113 mmol, 75.2%) of a white-yellowishpowder was obtained. Fe-CAU-53 was obtained as yellowpowder (100 mg, 0.118 mmol, 78.9%).",
        "compound name": "Fe-CAU-53",
        "metal source": "iron nitrate",
        "metal amount": "0.3 mmol, 300 μL, 1 mol L-1",
        "linker": "1,1,2,2-Tetrakis(4-phosphonophenyl)-ethylene",
        "linker amount": "97.9 mg, 0.15 mmol",
        "modulator": NaN,
        "modulator amount or volume": NaN,
        "solvent": "H2O",
        "solvent volume": "9.7 mL",
        "reaction temperature": "180 °C",
        "reaction time": "12 h"
    },
    {
        "Paper": "46ZIF20",
        "Remark": NaN,
        "paragraph": "SYNTHESIS OF COMPOUNDSZIF-20: Zn(Pur)2·(DMF)0.75 (H2O)1.5. A solid mixture of zinc nitratetetrahydrate Zn(NO3)2·4H2O (65 mg, 0. 25 mmol, EM Science) and purine(150 mg, 1.25 mmol, Fluka or Sigma) was dissolved in 5 ml DMF (Fisher) in a20 ml vial to obtain a slightly turbid solution. The vial was tightly capped andheated at 65 °C in an isothermal oven for 3 days to yield pale yellow octahedralcrystals along with a small amount of powder. After unassisted cooling of thevial to room temperature, the powder product was removed by decanting withmother liquor and washed three times with DMF (5 ml). The crystals weredried in air for 30 min (yield: 48 mg, 50% based on Zn(NO3 )2·4H2O).",
        "compound name": "ZIF-20: Zn(Pur)2·(DMF)0.75 (H2O)1.5",
        "metal source": "Zn(NO3)2·4H2O",
        "metal amount": "65 mg, 0. 25 mmol",
        "linker": "purine",
        "linker amount": "150 mg, 1.25 mmol",
        "modulator": NaN,
        "modulator amount or volume": NaN,
        "solvent": "DMF",
        "solvent volume": "5 ml",
        "reaction temperature": "65 °C",
        "reaction time": "3 days"
    },
    {
        "Paper": NaN,
        "Remark": NaN,
        "paragraph": "ZIF-21: Co(Pur)2·(DMF)(H2O). A solid mixture of cobalt(II) nitratehexahydrate Co(NO3)2·6H2O (146 mg, 0.502 mmol, Aldrich) and purine(300 mg, 2.50 mmol) was dissolved in DMF (5 ml) in a 20 ml vial. To thesolution, 2.0 M dimethylamine solution in methanol (1.25 ml, 2.50 mmol,Aldrich) was added. The vial was tightly capped and heated at 85 °C in anisothermal oven for 24 h to yield purple octrahedral crystals. After unassistedcooling of the vial to room temperature, the mother liquor was decanted andthe crystals were rinsed three times with DMF (5 ml) and dried in air for 1 h(yield: 92 mg, 47% based on Co(NO3 )2·6H2O).",
        "compound name": "ZIF-21: Co(Pur)2·(DMF)(H2O)",
        "metal source": "Co(NO3)2·6H2O",
        "metal amount": "146 mg, 0.502 mmol",
        "linker": "purine",
        "linker amount": "300 mg, 2.50 mmol",
        "modulator": "2.0 M dimethylamine solution in methanol",
        "modulator amount or volume": "1.25 ml, 2.50 mmol",
        "solvent": "DMF",
        "solvent volume": "5 ml",
        "reaction temperature": "85 °C",
        "reaction time": "24 h"
    },
    {
        "Paper": NaN,
        "Remark": NaN,
        "paragraph": "ZIF-22: Zn(5-Azabenzimidazolato)2·(DMF)0.75 (H2O)2. A solid mixture ofzinc nitrate tetrahydrate Zn(NO3)2·4H2O (52 mg, 0.20 mmol) and5-azabenzimidazole (238 mg, 2.00 mmol, Aldrich) was dissolved in 2 ml DMFin a 4 ml vial to obtain a white precipitate. The vial was tightly capped andheated at 150 °C in an isothermal oven for 3 days to yield pale yellow octahedralcrystals along with a small amount of powder. After unassisted cooling of thevial to room temperature, the powder product was removed by decanting withmother liquor and rinsed three times with DMF (4 mlx3). The crystals weredried in air for 30 min (yield: 68 mg, 87% based on Zn(NO3 )2·4H2O)",
        "compound name": "ZIF-22: Zn(5-Azabenzimidazolato)2·(DMF)0.75 (H2O)2",
        "metal source": "Zn(NO3)2·4H2O",
        "metal amount": "52 mg, 0.20 mmol",
        "linker": "5-azabenzimidazole",
        "linker amount": "238 mg, 2.00 mmol",
        "modulator": NaN,
        "modulator amount or volume": NaN,
        "solvent": "DMF",
        "solvent volume": "2 ml",
        "reaction temperature": "150 °C",
        "reaction time": "3 days"
    },
    {
        "Paper": NaN,
        "Remark": NaN,
        "paragraph": "ZIF-23: Zn(4-Azabenzimidazolato)2·(H2O)0.25. A solid mixture of zinc nitratetetrahydrate Zn(NO3)2·4H2O (52 mg, 0.20 mmol) and 4-azabenzimidazole(119 mg, 1.00 mmol, Aldrich) was dissolved in 1 ml DMF in a 4 ml vial. The vialwas tightly capped and heated at 100 °C in an isothermal oven for 1 day to yieldpale yellow prism crystals. After unassisted cooling of the vial to roomtemperature, the crystals were rinsed three times with DMF (5 ml) and dried inair for 30 min (yield: 55 mg, 90% based on Zn(NO3 )2·4H2O). The sameproduct was obtained in reactions at different temperatures (65 and 150 °C), atwhich ZIF-20 and ZIF-22 were synthesized, respectively. Reaction with adifferent ligand/metal ratio (1:10, instead of 1:5) as used in the synthesis ofZIF-21 also gave the same compound..",
        "compound name": "ZIF-23: Zn(4-Azabenzimidazolato)2·(H2O)0.25",
        "metal source": "Zn(NO3)2·4H2O",
        "metal amount": "52 mg, 0.20 mmol",
        "linker": "4-azabenzimidazole",
        "linker amount": "119 mg, 1.00 mmol",
        "modulator": NaN,
        "modulator amount or volume": NaN,
        "solvent": "DMF",
        "solvent volume": "1 ml",
        "reaction temperature": "100 °C | 65 °C | 150 °C",
        "reaction time": "1 day"
    },
    {
        "Paper": "47ZIF70",
        "Remark": NaN,
        "paragraph": "(ZIF-2 crb): Zn(IM)2. 0.18 mL imidazole stock solution (0.15 M (1 M = 1 mol dm-3), 2.7 × 10-5 mol) and 0.12 mL Zn(NO3)2·4H2O stock solution (0.15 M, 1.8 × 10-5 mol) were mixed together. After the glass plate was loaded with mixtures of stock solutions dispensed by a programmed liquid handler (Gilson, model 215), it was covered with a PTFE sheet, sealed by fastening the sheet with a metal clamp, then heated in an oven at 85 °C and allowed to react solvothermally for 72 h. The product was in the form of prism-shaped single crystals. The unit cell dimensions of the ZIF thus obtained match with the unit cell dimensions of ZIF-2 previously reported.",
        "compound name": "(ZIF-2 crb): Zn(IM)2",
        "metal source": "Zn(NO3)2·4H2O",
        "metal amount": "0.12 mL, 0.15 M, 1.8 × 10-5 mol",
        "linker": "imidazole",
        "linker amount": "0.18 mL, 0.15 M, 2.7 × 10-5 mol",
        "modulator": NaN,
        "modulator amount or volume": NaN,
        "solvent": NaN,
        "solvent volume": NaN,
        "reaction temperature": "85 °C",
        "reaction time": "72 h"
    },
    {
        "Paper": NaN,
        "Remark": NaN,
        "paragraph": "(ZIF-4 cag): Zn(IM)2. 0.18 mL imidazole stock solution (0.15 M, 2.7 × 10-5 mol) and 0.60 mL Zn(NO3)2·4H2O stock solution (0.15 M, 0.90 × 10-5 mol) were mixed together. After the glass plate was loaded with mixtures of stock solutions dispensed by a programmed liquid handler (Gilson, model 215), it was covered with a PTFE sheet, sealed by fastening the sheet with a metal clamp, then heated in an oven at 100 °C and allowed to react solvothermally for 72 h. The product was in the form of prism-shaped single crystals. The unit cell dimensions of the ZIF thus obtained matches with the unit cell dimensions of ZIF-4 previously reported.",
        "compound name": "(ZIF-4 cag): Zn(IM)2",
        "metal source": "Zn(NO3)2·4H2O",
        "metal amount": "0.60 mL, 0.15 M, 0.90 × 10-5 mol",
        "linker": "imidazole",
        "linker amount": "0.18 mL, 0.15 M, 2.7 × 10-5 mol",
        "modulator": NaN,
        "modulator amount or volume": NaN,
        "solvent": NaN,
        "solvent volume": NaN,
        "reaction temperature": "100 °C",
        "reaction time": "72 h"
    },
    {
        "Paper": NaN,
        "Remark": NaN,
        "paragraph": "(ZIF-8 sod): Zn(mIM)2. To a 0.225 mL 2-methylimidazole stock solution (0.20 M, 4.5 × 10-5 mol), 0.075 mL Zn(NO3)2·4H2O stock solution (0.20 M, 1.5 × 10-5 mol) were added. After the glass plate was loaded with mixtures of stock solutions dispensed by a programmed liquid handler (Gilson, model 215), it was covered with a PTFE sheet, sealed by fastening the sheet with a metal clamp, then heated in an oven at 85 °C andallowed to react solvothermally for 72 h. The product was in the form of cube-shaped single crystals. The unit cell dimensions of the ZIF thus obtained matches with the unit cell dimensions of ZIF-8 previously reported.",
        "compound name": "(ZIF-8 sod): Zn(mIM)2",
        "metal source": "Zn(NO3)2·4H2O",
        "metal amount": "0.075 mL, 0.20 M, 1.5 × 10-5 mol",
        "linker": "2-methylimidazole",
        "linker amount": "0.225 mL,0.20 M, 4.5 × 10-5 mol",
        "modulator": NaN,
        "modulator amount or volume": NaN,
        "solvent": NaN,
        "solvent volume": NaN,
        "reaction temperature": "85 °C",
        "reaction time": "72 h"
    },
    {
        "Paper": NaN,
        "Remark": NaN,
        "paragraph": "(ZIF-10 mer): Zn(IM)2. To a 0.20 mL imidazole stock solution (0.20 M, 4.0 × 10-5 mol) in DMF 0.075 mL Zn(NO3)2·4H2O stock solution (0.20 M, 1.5 × 10-5 mol) were added. After the glass plate was loaded with mixtures of stock solutions dispensed by a programmed liquid handler (Gilson, model 215), it was covered with a PTFE sheet, sealed by fastening the sheet with a metal clamp, then heated in an oven at 85 °C and allowed to react solvothermally for 72 h. The product was in the form of prism-shaped single crystals. The unit cell dimensions of the ZIF thus obtained match with the unit cell dimensions of ZIF-10 previously reported.",
        "compound name": "(ZIF-10 mer): Zn(IM)2",
        "metal source": "Zn(NO3)2·4H2O",
        "metal amount": "0.075 mL, 0.20 M, 1.5 × 10-5 mol",
        "linker": "imidazole",
        "linker amount": "0.20 mL, 0.20 M, 4.0 × 10-5 mol",
        "modulator": NaN,
        "modulator amount or volume": NaN,
        "solvent": "DMF",
        "solvent volume": NaN,
        "reaction temperature": "85 °C",
        "reaction time": "72 h"
    },
    {
        "Paper": NaN,
        "Remark": NaN,
        "paragraph": "(ZIF-11 rho): Zn(bIM)2. To a 0.20 mL benzimidazole stock solution (0.20 M, 4.0 × 10-5mol) in DEF 0.075 mL Zn(NO3)2·4H2O stock solution (0.20 M, 1.50 × 10-5 mol) in DEF was added. After the glass plate was loaded with mixtures of stock solutions dispensed by a programmed liquid handler (Gilson, model 215), it was covered with a PTFE sheet, sealed by fastening the sheet with a metal clamp, then heated in an oven at 100 °C and allowed to react solvothermally for 72 h. The product was in the form of cube-shaped single crystals. The unit cell dimensions of the ZIF thus obtained match with the unit cell dimensions of ZIF-11 previously reported.",
        "compound name": "(ZIF-11 rho): Zn(bIM)2",
        "metal source": "Zn(NO3)2·4H2O",
        "metal amount": "0.075 mL, 0.20 M, 1.50 × 10-5 mol",
        "linker": "benzimidazole",
        "linker amount": "0.20 mL, 0.20 M, 4.0 × 10-5 mol",
        "modulator": NaN,
        "modulator amount or volume": NaN,
        "solvent": "DEF",
        "solvent volume": NaN,
        "reaction temperature": "100 °C",
        "reaction time": "72 h"
    },
    {
        "Paper": NaN,
        "Remark": NaN,
