Repository: zw-SIMM/SFTLLMs_for_ChemText_Mining

## 1. Data for Paragraph2MOFInfo

- Data for fine-tuning LLMs are in ```data/data_for_llms```.

- Data for fine-tuning bart or T5 are in ```data/data_for_bart_or_t5```. 

(preprocessed beacuse the 512 length limitation, split into 11 prefix tasks )

## 2. Methods for Paragraph2MOFInfo

## 3. Evaluating the results of Paragraph2MOFInfo

All predictions will be saved in ```results/predictions```

Evalutating codes for LLMs (ChatGPT, Llama, Mistral) are in ```evaluate_llms_paragraph2MOFInfo_all.ipynb```

Evalutating codes for LM (Bart or T5) are in ```evaluate_bart_or_t5_Paragraph2NMR.ipynb```

File: Paragraph2MOFInfo/data/raw_data/MOF_annotated_data.json (part 7 of 25)
[
        "paragraph": "(ZIF-12 rho): Co(bIM)2. To a 0.20 mL benzimidazole stock solution (0.20 M, 4.0 × 10-5 mol) in DEF 0.075 mL Co(NO3)2·6H2O stock solution (0.20 M, 1.50 × 10-5 mol) in DEF were added. After the glass plate was loaded with mixtures of stock solutions dispensed by a programmed liquid handler (Gilson, model 215), it was covered with a PTFE sheet, sealed by fastening the sheet with a metal clamp, then heated in an oven at 100 °C and allowed to react solvothermally for 72 h. The product was in the form of cube-shaped single crystals. The unit cell dimensions of the ZIF thus obtained match with the unit cell dimensions of ZIF-12 previously reported.",
        "compound name": "(ZIF-12 rho): Co(bIM)2",
        "metal source": "Co(NO3)2·6H2O",
        "metal amount": "0.075 mL, 0.20 M, 1.50 × 10-5 mol",
        "linker": "benzimidazole",
        "linker amount": "0.20 mL, 0.20 M, 4.0 × 10-5 mol",
        "modulator": NaN,
        "modulator amount or volume": NaN,
        "solvent": "DEF",
        "solvent volume": NaN,
        "reaction temperature": "100 °C",
        "reaction time": "72 h"
    },
    {
        "Paper": NaN,
        "Remark": NaN,
        "paragraph": "(ZIF-14 ana): Zn(eIM)2. To a 0.20 mL 2-ethylimidazole stock solution (0.20 M, 4.0 × 10-5 mol) in DMF 0.075 mL Zn(NO3)2·4H2O stock solution (0.20 M, 1.50 × 10-5 mol) in DMF was added. After the glass plate was loaded with mixtures of stock solutions dispensed by a programmed liquid handler (Gilson, model 215), it was covered with a PTFE sheet, sealed by fastening the sheet with a metal clamp, then heated in an oven at 85 °C and allowed to react solvothermally for 100 h. The product was in the form of prism-shaped single crystals. The unit cell dimensions of the ZIF thus obtained match with the unit cell dimensions of ANA structure (ZIF-14) previously reported.",
        "compound name": "(ZIF-14 ana): Zn(eIM)2",
        "metal source": "Zn(NO3)2·4H2O",
        "metal amount": "0.075 mL, 0.20 M, 1.50 × 10-5 mol",
        "linker": "2-ethylimidazole",
        "linker amount": "0.20 mL, 0.20 M, 4.0 × 10-5 mol",
        "modulator": NaN,
        "modulator amount or volume": NaN,
        "solvent": "DMF",
        "solvent volume": NaN,
        "reaction temperature": "85 °C",
        "reaction time": "100 h"
    },
    {
        "Paper": NaN,
        "Remark": NaN,
        "paragraph": "(ZIF-20 lta): Zn(Pur)2. To a 0.18 mL purine stock solution (0.20 M, 3.6 × 10-5 mol) in DMF 0.075 mL Zn(NO3)2·4H2O stock solution (0.20 M, 1.50 × 10-5 mol) in DMF were added. After the glass plate was loaded with mixtures of stock solutions dispensed by a programmed liquid handler (Gilson, model 215), it was covered with a PTFE sheet, sealed by fastening the sheet with a metal clamp, then heated in an oven at 65 °C andallowed to react solvothermally for 120 h. The product was in the form of prism-shaped single crystals. The unit cell dimensions of the ZIF thus obtained matches with the unit cell dimensions of ZIF-20 previously reported.",
        "compound name": "(ZIF-20 lta): Zn(Pur)2",
        "metal source": "Zn(NO3)2·4H2O",
        "metal amount": "0.075 mL, 0.20 M, 1.50 × 10-5 mol",
        "linker": "purine",
        "linker amount": "0.18 mL, 0.20 M, 3.6 × 10-5 mol",
        "modulator": NaN,
        "modulator amount or volume": NaN,
        "solvent": "DMF",
        "solvent volume": NaN,
        "reaction temperature": "65 °C",
        "reaction time": "120 h"
    },
    {
        "Paper": NaN,
        "Remark": NaN,
        "paragraph": "(ZIF-21 lta): Co(Pur)2. To a 0.19 mL purin stock solution (0.20 M, 3.8 × 10-5 mol) in DMF 0.075 mL Co(NO3)2·6H2O stock solution (0.20 M, 1.50 × 10-5 mol) in DMF was added. After the glass plate was loaded with mixtures of stock solutions dispensed by a programmed liquid handler (Gilson, model 215), it was covered with a PTFE sheet, sealed by fastening the sheet with a metal clamp, then heated in an oven at 65 °C and allowed to react solvothermally for 120 h. The product was in the form of prism-shaped single crystals. The unit cell dimension of the ZIF thus obtained matches with the unit cell dimension of ZIF-21 previously reported previously reported.",
        "compound name": "(ZIF-21 lta): Co(Pur)2",
        "metal source": "Co(NO3)2·6H2O",
        "metal amount": "0.075 mL, 0.20 M, 1.50 × 10-5 mol",
        "linker": "purin",
        "linker amount": "0.19 mL, 0.20 M, 3.8 × 10-5 mol",
        "modulator": NaN,
        "modulator amount or volume": NaN,
        "solvent": "DMF",
        "solvent volume": NaN,
        "reaction temperature": "65 °C",
        "reaction time": "120 h"
    },
    {
        "Paper": NaN,
        "Remark": NaN,
        "paragraph": "(ZIF-60 mer): Zn(IM)1.5(mIM)0.5. 0.18 mL imidazole stock solution (0.15 M, 2.7 × 10-5mol) and 0.060 mL 2-methylimidazole stock solution (0.15 M, 0.90 × 10-5 mol) was mixed together. To this solution was added 0.060 mL Zn(NO3)2·4H2O stock solution (0.15 M, 0.90 × 10-5 mol). After the glass plate was loaded with mixtures of stock solutions dispensed by a programmed liquid handler (Gilson, model 215), it was covered with a PTFE sheet, sealed by fastening the sheet with a metal clamp, then heated in an oven at 85 °C and allowed to react solvothermally for 72 h. The product was in the form of prism-shaped single crystals.",
        "compound name": "(ZIF-60 mer): Zn(IM)1.5(mIM)0.5",
        "metal source": "Zn(NO3)2·4H2O",
        "metal amount": "0.060 mL, 0.15 M, 0.90 × 10-5 mol",
        "linker": "imidazole | 2-methylimidazole",
        "linker amount": "0.18 mL, 0.15 M, 2.7 × 10-5 mol | 0.060 mL, 0.15 M, 0.90 × 10-5 mol",
        "modulator": NaN,
        "modulator amount or volume": NaN,
        "solvent": NaN,
        "solvent volume": NaN,
        "reaction temperature": "85 °C",
        "reaction time": "72 h"
    },
    {
        "Paper": NaN,
        "Remark": NaN,
        "paragraph": "(ZIF-61 zni): Zn(IM)(mIM). 0.12 mL imidazole stock solution (0.15 M, 1.8 × 10-5 mol) and 0.12 mL 2-methylimidazole stock solution (0.15 M, 1.8 × 10-5 mol) was mixed together. To this solution was added 0.060 mL Zn(NO3)2·4H2O stock solution (0.15 M, 0.90 × 10-5 mol). After the glass plate was loaded with mixtures of stock solutions dispensed by a programmed liquid handler (Gilson, model 215), it was covered with a PTFE sheet, sealed by fastening the sheet with a metal clamp, then heated in an oven at 100 °C and allowed to react solvothermally for 96 h. The product was in the form of rod shaped single crystals.",
        "compound name": "(ZIF-61 zni): Zn(IM)(mIM)",
        "metal source": "Zn(NO3)2·4H2O",
        "metal amount": "0.060 mL, 0.15 M, 0.90 × 10-5 mol",
        "linker": "imidazole | 2-methylimidazole",
        "linker amount": "0.12 mL, 0.15 M, 1.8 × 10-5 mol | 0.12 mL, 0.15 M, 1.8 × 10-5 mol",
        "modulator": NaN,
        "modulator amount or volume": NaN,
        "solvent": NaN,
        "solvent volume": NaN,
        "reaction temperature": "100 °C",
        "reaction time": "96 h"
    },
    {
        "Paper": NaN,
        "Remark": NaN,
        "paragraph": "(ZIF-62 cag): Zn(IM)1.75(bIM)0.25. 0.15 mL imidazole stock solution (0.20 M, 3.0 × 10-5mol) and 0.075 mL benzimidazole stock solution (0.20 M, 1.5 × 10-5 mol) was mixed together. To this solution was added 0.075 mL Zn(NO3)2·4H2O stock solution (0.20 M, 1.5 × 10-5 mol). After the glass plate was loaded with mixtures of stock solutions dispensed by a programmed liquid handler (Gilson, model 215), it was covered with a PTFE sheet, sealed by fastening the sheet with a metal clamp, then heated in an oven at 100 °C and allowed to react solvothermally for 96 h. The product was in the form of prism-shaped single crystals.",
        "compound name": "(ZIF-62 cag): Zn(IM)1.75(bIM)0.25",
        "metal source": "Zn(NO3)2·4H2O",
        "metal amount": "0.075 mL, 0.20 M, 1.5 × 10-5 mol",
        "linker": "imidazole | benzimidazole",
        "linker amount": "0.15 mL, 0.20 M, 3.0 × 10-5 mol | 0.075 mL, 0.20 M, 1.5 × 10-5 mol",
        "modulator": NaN,
        "modulator amount or volume": NaN,
        "solvent": NaN,
        "solvent volume": NaN,
        "reaction temperature": "100 °C",
        "reaction time": "96 h"
    },
    {
        "Paper": NaN,
        "Remark": NaN,
        "paragraph": "(ZIF-64 dft): Zn(IM)2. To a 0.27 mL imidazole stock solution (0.20 M, 5.4 × 10-5 mol) 0.030 mL Zn(NO3)2·4H2O stock solution (0.20 M, 0.060 × 10-5 mol) was added. After the glass plate was loaded with mixtures of stock solutions dispensed by a programmed liquid handler (Gilson, model 215), it was covered with a PTFE sheet, sealed by fastening the sheet with a metal clamp, then heated in an oven at 100 °C and allowed to react solvothermally for 72 h. The product was in the form of rod-shaped single crystals.",
        "compound name": "(ZIF-64 dft): Zn(IM)2",
        "metal source": "Zn(NO3)2·4H2O",
        "metal amount": "0.030 mL, 0.20 M, 0.060 × 10-5 mol",
        "linker": "imidazole",
        "linker amount": "0.27 mL, 0.20 M, 5.4 × 10-5 mol",
        "modulator": NaN,
        "modulator amount or volume": NaN,
        "solvent": NaN,
        "solvent volume": NaN,
        "reaction temperature": "100 °C",
        "reaction time": "72 h"
    },
    {
        "Paper": NaN,
        "Remark": NaN,
        "paragraph": "(ZIF-65 sod): Co(nIM)2. To a 0.25 mL 2-nitroimidazole stock solution (0.20 M, 5.0 × 10-5 mol), 0.050 mL Co(NO3)2·6H2O stock solution (0.20 M, 1.0 × 10-5 mol) was added. After the glass plate was loaded with mixtures of stock solutions dispensed by a programmed liquid handler (Gilson, model 215), it was covered with a PTFE sheet, sealed by fastening the sheet with a metal clamp, then heated in an oven at 100 °C and allowed to react solvothermally for 72 h. The product was in the form of cube-shaped single crystals.",
        "compound name": "(ZIF-65 sod): Co(nIM)2",
        "metal source": "Co(NO3)2·6H2O",
        "metal amount": "0.050 mL, 0.20 M, 1.0 × 10-5 mol",
        "linker": "2-nitroimidazole",
        "linker amount": "0.25 mL, 0.20 M, 5.0 × 10-5 mol",
        "modulator": NaN,
        "modulator amount or volume": NaN,
        "solvent": NaN,
        "solvent volume": NaN,
        "reaction temperature": "100 °C",
        "reaction time": "72 h"
    },
    {
        "Paper": NaN,
        "Remark": NaN,
        "paragraph": "(ZIF-67 sod): Co(mIM)2. To a 0.225 mL 2-nitroimidazole stock solution (0.20 M, 4.5 × 10-5 mol), 0.075 mL Co(NO3)2·6H2O stock solution (0.20 M, 1.5 × 10-5 mol) was added. After the glass plate was loaded with mixtures of stock solutions dispensed by a programmed liquid handler (Gilson, model 215), it was covered with a PTFE sheet, sealed by fastening the sheet with a metal clamp, then heated in an oven at 100 °C and allowed to react solvothermally for 72 h. The product was in the form of prism-shaped single crystals.",
        "compound name": "(ZIF-67 sod): Co(mIM)2",
        "metal source": "Co(NO3)2·6H2O",
        "metal amount": "0.075 mL, 0.20 M, 1.5 × 10-5 mol",
        "linker": "2-nitroimidazole",
        "linker amount": "0.225 mL, 0.20 M, 4.5 × 10-5 mol",
        "modulator": NaN,
        "modulator amount or volume": NaN,
        "solvent": NaN,
        "solvent volume": NaN,
        "reaction temperature": "100 °C",
        "reaction time": "72 h"
    },
    {
        "Paper": NaN,
        "Remark": NaN,
        "paragraph": "(ZIF-68 gme): Zn(nIM)(bIM). 0.180 mL 2-nitroimidazole stock solution (0.20 M, 3.6 × 10-5 mol) and 0.060 mL benzimidazole stock solution (0.20 M, 1.2 × 10-5 mol) was mixed together. To this solution was added 0.060 mL Zn(NO3)2·4H2O stock solution (0.20 M, 1.2 × 10-5 mol). After the glass plate was loaded with mixtures of stock solutions dispensed by a programmed liquid handler (Gilson, model 215), it was covered with a PTFE sheet, sealed by fastening the sheet with a metal clamp, then heated in an oven at 100 °C and allowed to react solvothermally for 72 h. The product was in the form of yellow colored prism-shaped single crystals.",
        "compound name": "(ZIF-68 gme): Zn(nIM)(bIM)",
        "metal source": "Zn(NO3)2·4H2O",
        "metal amount": "0.060 mL, 0.20 M, 1.2 × 10-5 mol",
        "linker": "2-nitroimidazole | benzimidazole",
        "linker amount": "0.180 mL, 0.20 M, 3.6 × 10-5 mol | 0.060 mL, 0.20 M, 1.2 × 10-5 mol",
        "modulator": NaN,
        "modulator amount or volume": NaN,
        "solvent": NaN,
        "solvent volume": NaN,
        "reaction temperature": "100 °C",
        "reaction time": "72 h"
    },
    {
        "Paper": NaN,
        "Remark": NaN,
        "paragraph": "(ZIF-69 gme): Zn(nIM)(5cbIM). 0.12 mL 2-nitroimidazole stock solution (0.20 M, 2.4 × 10-5 mol) and 0.12 mL 5-chlorobenzimidazole stock solution (0.20 M, 2.4 × 10-5 mol) was mixed together. To this solution was added 0.060 mL Zn(NO3)2·4H2O stock solution (0.15 M, 1.2 × 10-5 mol). After the glass plate was loaded with mixtures of stock solutions dispensed by a programmed liquid handler (Gilson, model 215), it was covered with a PTFE sheet, sealed by fastening the sheet with a metal clamp, then heated in an oven at 100 °C and allowed to react solvothermally for 72 h. The product was in the form of yellow colored prism-shaped single crystals.",
        "compound name": "(ZIF-69 gme): Zn(nIM)(5cbIM)",
        "metal source": "Zn(NO3)2·4H2O",
        "metal amount": "0.060 mL, 0.15 M, 1.2 × 10-5 mol",
        "linker": "2-nitroimidazole | 5-chlorobenzimidazole",
        "linker amount": "0.12 mL, 0.20 M, 2.4 × 10-5 mol | 0.12 mL, 0.20 M, 2.4 × 10-5 mol",
        "modulator": NaN,
        "modulator amount or volume": NaN,
        "solvent": NaN,
        "solvent volume": NaN,
        "reaction temperature": "100 °C",
        "reaction time": "72 h"
    },
    {
        "Paper": NaN,
        "Remark": NaN,
        "paragraph": "(ZIF-71 rho): Zn(dcIM)2. To a 0.24 mL 4,5-dichloroimidazole stock solution (0.075 M, 1.8 × 10-5 mol) 0.060 mL Zn(NO3)2·4H2O stock solution (0.075 M, 0.45 × 10-5 mol) was added. After the glass plate was loaded with mixtures of stock solutions dispensed by a programmed liquid handler (Gilson, model 215), it was covered with a PTFE sheet, sealed by fastening the sheet with a metal clamp, then heated in an oven at 85 °C and allowed to react solvothermally for 96 h. The product was in the form of block-shaped single crystals.",
        "compound name": "(ZIF-71 rho): Zn(dcIM)2",
        "metal source": "Zn(NO3)2·4H2O",
        "metal amount": "0.060 mL, 0.075 M, 0.45 × 10-5 mol",
        "linker": "4,5-dichloroimidazole",
        "linker amount": "0.24 mL, 0.075 M, 1.8 × 10-5 mol",
        "modulator": NaN,
        "modulator amount or volume": NaN,
        "solvent": NaN,
        "solvent volume": NaN,
        "reaction temperature": "85 °C",
        "reaction time": "96 h"
    },
    {
        "Paper": NaN,
        "Remark": NaN,
        "paragraph": "(ZIF-72 lcs): Zn(dcIM)2. To a 0.24 mL 4,5-dichloroimidazole stock solution (0.20 M, 4.8 × 10-5 mol) 0.060 mL Zn(NO3)2·4H2O stock solution (0.20 M, 1.2 × 10-5 mol) in DEF was added. After the glass plate was loaded with mixtures of stock solutions dispensed by a programmed liquid handler (Gilson, model 215), it was covered with a PTFE sheet, sealed by fastening the sheet with a metal clamp, then heated in an oven at 65 °C and allowed to react solvothermally for almost 6 days. The product was in the form of prism shaped single crystals.",
        "compound name": "(ZIF-72 lcs): Zn(dcIM)2",
        "metal source": "Zn(NO3)2·4H2O",
        "metal amount": "0.060 mL, 0.20 M, 1.2 × 10-5 mol",
        "linker": "4,5-dichloroimidazole",
        "linker amount": "0.24 mL, 0.20 M, 4.8 × 10-5 mol",
        "modulator": NaN,
        "modulator amount or volume": NaN,
        "solvent": "DEF",
        "solvent volume": NaN,
        "reaction temperature": "65 °C",
        "reaction time": "6 days"
    },
    {
        "Paper": NaN,
        "Remark": NaN,
        "paragraph": "(ZIF-73 frl): Zn(nIM)1.74(dmbIM)0.26. 0.12 mL 2-nitroimidazole stock solution (0.20 M, 2.4 × 10-5 mol) and 0.12 mL 5,6-dimethylbenzimidazole stock solution (0.20 M, 0.90 × 10-5 mol) was mixed together. To this solution was added 0.060 mL Zn(NO3)2·4H2O stock solution (0.15 M, 0.90 × 10-5 mol). After the glass plate was loaded with mixtures of stock solutions dispensed by a programmed liquid handler (Gilson, model 215), it was covered with a PTFE sheet, sealed by fastening the sheet with a metal clamp, then heatedin an oven at 85 °C and allowed to react solvothermally for 72 h. The product was in the form of prism-shaped single crystals.",
        "compound name": "(ZIF-73 frl): Zn(nIM)1.74(dmbIM)0.26",
        "metal source": "Zn(NO3)2·4H2O",
        "metal amount": "0.060 mL, 0.15 M, 0.90 × 10-5 mol",
        "linker": "2-nitroimidazole | 5,6-dimethylbenzimidazole",
        "linker amount": "0.12 mL, 0.20 M, 2.4 × 10-5 mol | 0.12 mL, 0.20 M, 0.90 × 10-5 mol",
        "modulator": NaN,
        "modulator amount or volume": NaN,
        "solvent": NaN,
        "solvent volume": NaN,
        "reaction temperature": "85 °C",
        "reaction time": "72 h"
    },
    {
        "Paper": NaN,
        "Remark": NaN,
        "paragraph": "(ZIF-74 gis): Zn(nIM)(dmbIM). 0.18 mL 2-nitroimidazole stock solution (0.20 M, 3.6 × 10-5 mol) and 0.060 mL 5,6-dimethylbenzimidazole stock solution (0.20 M, 1.2 × 10-5 mol) was mixed together. To this solution was added 0.060 mL Zn(NO3)2·4H2O stock solution (0.15 M, 0.90 × 10-5 mol). After the glass plate was loaded with mixtures of stock solutions dispensed by a programmed liquid handler (Gilson, model 215), it was covered with a PTFE sheet, sealed by fastening the sheet with a metal clamp, then heated in an oven at 85 °C and allowed to react solvothermally for 5 days. The product was in the form of rod-shaped single crystals.",
        "compound name": "(ZIF-74 gis): Zn(nIM)(dmbIM)",
        "metal source": "Zn(NO3)2·4H2O",
        "metal amount": "0.060 mL, 0.15 M, 0.90 × 10-5 mol",
        "linker": "2-nitroimidazole | 5,6-dimethylbenzimidazole",
        "linker amount": "0.18 mL, 0.20 M, 3.6 × 10-5 mol | 0.060 mL, 0.20 M, 1.2 × 10-5 mol",
        "modulator": NaN,
        "modulator amount or volume": NaN,
        "solvent": NaN,
        "solvent volume": NaN,
        "reaction temperature": "85 °C",
        "reaction time": "5 days"
    },
    {
        "Paper": NaN,
        "Remark": NaN,
        "paragraph": "(ZIF-75 gis): Co(nIM)(dmbIM). 0.12 mL imidazole stock solution (0.15 M, 1.8 × 10-5mol) and 0.12 mL 5,6-dimethylbenzimidazole stock solution (0.15 M, 0.90 × 10-5 mol) was mixed together. To this solution was added 0.060 mL Co(NO3)2·6H2O stock solution (0.15 M, 0.90 × 10-5 mol). After the glass plate was loaded with mixtures of stock solutions dispensed by a programmed liquid handler (Gilson, model 215), it was covered with a PTFE sheet, sealed by fastening the sheet with a metal clamp, then heated in an oven at 85 °C and allowed to react solvothermally for 5 days. The product was in the form of pink colored rod -shaped single crystals.",
        "compound name": "(ZIF-75 gis): Co(nIM)(dmbIM)",
        "metal source": "Co(NO3)2·6H2O",
        "metal amount": "0.060 mL, 0.15 M, 0.90 × 10-5 mol",
        "linker": "imidazole | 5,6-dimethylbenzimidazole",
        "linker amount": "0.12 mL, 0.15 M, 1.8 × 10-5 mol | 0.12 mL, 0.15 M, 0.90 × 10-5 mol",
        "modulator": NaN,
        "modulator amount or volume": NaN,
        "solvent": NaN,
        "solvent volume": NaN,
        "reaction temperature": "85 °C",
        "reaction time": "5 days"
    },
    {
        "Paper": NaN,
        "Remark": NaN,
        "paragraph": "(ZIF-76 lta): Zn(IM)(cbIM). 0.15 mL imidazole stock solution (0.15 M, 2.25 × 10-5mol) and 0.075 mL 5-chlorobenzimidazole stock solution (0.15 M, 1.13 × 10-5 mol) was mixed together. To this solution was added 0.075 mL Zn(NO3)2·4H2O stock solution (0.15 M, 1.12 × 10-5 mol). After the glass plate was loaded with mixtures of stock solutions dispensed by a programmed liquid handler (Gilson, model 215), it was covered with a PTFE sheet, sealed by fastening the sheet with a metal clamp, then heated in an oven at 65 °C and allowed to react solvothermally for 5 days. The product was in the form of hexagon-shaped single crystals.",
        "compound name": "(ZIF-76 lta): Zn(IM)(cbIM)",
        "metal source": "Zn(NO3)2·4H2O",
        "metal amount": "0.075 mL, 0.15 M, 1.12 × 10-5 mol",
        "linker": "imidazole | 5-chlorobenzimidazole",
        "linker amount": "0.15 mL, 0.15 M, 2.25 × 10-5 mol | 0.075 mL, 0.15 M, 1.13 × 10-5 mol",
        "modulator": NaN,
        "modulator amount or volume": NaN,
        "solvent": NaN,
        "solvent volume": NaN,
        "reaction temperature": "65 °C",
        "reaction time": "5 days"
    },
    {
        "Paper": NaN,
        "Remark": NaN,
        "paragraph": "(ZIF-77 frl): Zn(nIM)2. To a 0.26 mL 2-nitroimidazole stock solution (0.20 M, 5.2 × 10-5 mol) 0.060 mL Zn(NO3)2·4H2O stock solution (0.20 M, 1.2 × 10-5 mol) was added. After the glass plate was loaded with mixtures of stock solutions dispensed by a programmed liquid handler (Gilson, model 215), it was covered with a PTFE sheet, sealed by fastening the sheet with a metal clamp, then heated in an oven at 100 °C and allowed to react solvothermally for 72 h. The product was in the form of prism-shaped single crystals.",
        "compound name": "(ZIF-77 frl): Zn(nIM)2",
        "metal source": "Zn(NO3)2·4H2O",
        "metal amount": "0.060 mL, 0.20 M, 1.2 × 10-5 mol",
        "linker": "2-nitroimidazole",
        "linker amount": "0.26 mL, 0.20 M, 5.2 × 10-5 mol",
        "modulator": NaN,
        "modulator amount or volume": NaN,
        "solvent": NaN,
        "solvent volume": NaN,
        "reaction temperature": "100 °C",
        "reaction time": "72 h"
    },
    {
        "Paper": "48ZIF93",
        "Remark": NaN,
        "paragraph": "ZIF-25: Zn(C5H7N2)2 = Zn(dmIm)2A solution of zinc acetate Zn(O2CCH3)2 (0.147 g, 0.8 mmol) in 8 mL N,Ndimethylformamideand a solution of 4,5-dimethylimidazole (0.233 g, 2.4 mmol) in 8mL N,N-dimethylformamide was sealed in a 20 mL vial, and heated in an oven at 125 °C, and allowed to react solvothermally for 12 h. The mother liquor was decanted and thecrystalline powder was washed with chloroform (3 x 5 mL). The product was activatedwith chloroform (3 x 10 mL) over three days before drying under vacuum (0.01 Torr) for24 h at 80 °C. Yield: 0.0269 g, 76% based on 4,5-dimethylimidazole.",
        "compound name": "ZIF-25: Zn(C5H7N2)2 = Zn(dmIm)2",
        "metal source": "zinc acetate Zn(O2CCH3)2",
        "metal amount": "0.147 g, 0.8 mmol",
        "linker": "4,5-dimethylimidazole",
        "linker amount": "0.233 g, 2.4 mmol",
        "modulator": NaN,
        "modulator amount or volume": NaN,
        "solvent": "N,N-dimethylformamide",
        "solvent volume": "8 mL",
        "reaction temperature": "125 °C",
        "reaction time": "12 h"
    },
    {
        "Paper": NaN,
        "Remark": NaN,
        "paragraph": "ZIF-71: Zn(C3HCl2N2)2 = Zn(dcIm)2A solution of zinc acetate Zn(O2CCH3)2 (0.147 g, 0.8 mmol) in 8 mL N,Ndimethylformamideand a solution of 4,5-dichloroimidazole (0.329 g, 2.4 mmol) in 8 mLN,N-dimethylformamide was combined and sealed in a 20 mL vial, heated in an oven at 85 °C, and allowed to react solvothermally for 12 h. The mother liquor was decanted andthe crystalline powder was washed with chloroform (3 x 5 mL). The product wasactivated with chloroform (3 x 10 mL) over three days before drying under vacuum (0.01Torr) for 24 h at 80 °C. Yield: 0.0183 g, 68% based on 4,5-dichloroimidazole.",
        "compound name": "ZIF-71: Zn(C3HCl2N2)2 = Zn(dcIm)2",
        "metal source": "zinc acetate Zn(O2CCH3)2",
        "metal amount": "0.147 g, 0.8 mmol",
        "linker": "4,5-dichloroimidazole",
        "linker amount": "0.329 g, 2.4 mmol",
        "modulator": NaN,
        "modulator amount or volume": NaN,
        "solvent": "N,N-dimethylformamide",
        "solvent volume": "8 mL",
        "reaction temperature": "85 °C",
        "reaction time": "12 h"
    },
    {
        "Paper": NaN,
        "Remark": NaN,
        "paragraph": "ZIF-93: Zn(C5H5N2O)2 = Zn(4me5alIm)2A solution of zinc acetate (Zn(O2CCH3)2) (0.147 g, 0.8 mmol) in 8 mL N,Ndimethylformamideand a solution of 4-methylimidazole-5-carbaldehyde (0.264 g, 2.4mmol) in 8 mL N,N-dimethylformamide was combined and sealed in a 20 mL vial,heated in an oven at 85 °C, and allowed to react solvothermally for 12 h. The motherliquor was decanted and the crystalline powder was washed with chloroform (3 x 5 mL).The product was activated with chloroform (3 x 10 mL) over three days before dryingunder vacuum (0.01 Torr) for 24 h at 80 °C. Yield: 0.0191 g, 84% based on 4-methylimidazole-5-carbaldehyde.",
        "compound name": "ZIF-93: Zn(C5H5N2O)2 = Zn(4me5alIm)2",
        "metal source": "zinc acetate (Zn(O2CCH3)2)",
        "metal amount": "0.147 g, 0.8 mmol",
        "linker": "4-methylimidazole-5-carbaldehyde",
        "linker amount": "0.264 g, 2.4 mmol",
        "modulator": NaN,
        "modulator amount or volume": NaN,
        "solvent": "N,N-dimethylformamide",
        "solvent volume": "8 mL",
        "reaction temperature": "85 °C",
        "reaction time": "12 h"
    },
    {
        "Paper": NaN,
        "Remark": NaN,
        "paragraph": "ZIF-96: Zn(C4H3N4)2 = Zn(4cy5amIm)2A solution of zinc acetate (Zn(O2CCH3)2) (0.147 g, 0.8 mmol) in 8 mL of N,Ndimethylformamideand a solution of 4-aminoimidazole-5-carbonitrile (0.2592 g, 2.4mmol) in 8 mL N,N-dimethylformamide were combined and sealed in a 20 mL vial,heated in an oven at 85 °C, and allowed to react solvothermally for 12 h. The motherliquor was decanted and the crystalline powder was washed diethyl ether (3 x 5 mL).The product was activated with diethyl ether (3 x 10 mL) over three days before dryingunder vacuum (0.01 Torr) for 24 h at 80 °C. Yield: 0.0161 g, 72% based on 4-aminoimidazole-5-carbonitrile.",
        "compound name": "ZIF-96: Zn(C4H3N4)2 = Zn(4cy5amIm)2",
        "metal source": "zinc acetate (Zn(O2CCH3)2)",
        "metal amount": "0.147 g, 0.8 mmol",
        "linker": "4-aminoimidazole-5-carbonitrile",
        "linker amount": "0.2592 g, 2.4 mmol",
        "modulator": NaN,
        "modulator amount or volume": NaN,
        "solvent": "N,N-dimethylformamide",
        "solvent volume": "8 mL",
        "reaction temperature": "85 °C",
        "reaction time": "12 h"
    },
    {
        "Paper": NaN,
        "Remark": NaN,
        "paragraph": "ZIF-97: Zn(C5H7N2O)2 = Zn(4mehylIm)2A solution of zinc acetate (Zn(O2CCH3)2) (0.1519 g, 0.8 mmol) in 8 mL N,Ndimethylformamideand a solution of 4-hydroxymethyl-5-methylimidazole (0.269 g, 2.4mmol) in 10 mL N,N-dimethylformamide were combined and sealed in a 20 mL vial,heated in an oven at 100 °C, and allowed to react solvothermally for 12 h. The motherliquor was decanted, and the crystalline powder was washed diethyl ether (3 x 5 mL).The product was activated with diethyl ether (3 x 10 mL) over three days before dryingunder vacuum (0.01 Torr) for 24 h at 80 °C. Yield: 0.0145 g, 63 % based on 4-hydroxymethyl-5-methylimidazole.",
        "compound name": "ZIF-97: Zn(C5H7N2O)2 = Zn(4mehylIm)2",
        "metal source": "zinc acetate (Zn(O2CCH3)2)",
        "metal amount": "0.1519 g, 0.8 mmol",
        "linker": "4-hydroxymethyl-5-methylimidazole",
        "linker amount": "0.269 g, 2.4 mmol",
        "modulator": NaN,
        "modulator amount or volume": NaN,
        "solvent": "N,N-dimethylformamide",
        "solvent volume": "10 mL",
        "reaction temperature": "100 °C",
        "reaction time": "12 h"
    },
    {
        "Paper": "49ZIF78",
        "Remark": NaN,
        "paragraph": "Bulk scale synthesis of (ZIF-78 gme): Zn(nIm)(nbIm). 5 mL 2-nitroimidazole stock solution (0.20 M) and 5 mL 5-nitro benzimidazole stock solution (0.20 M) were mixed in a 20 mL vial. To this solution was added 4 mL Zn(NO3)2·4H2O stock solution (0.20 M). The vial was capped and heated to 100 °C for 96 h. The mother liquor was decanted and the precipitate was washed with DMF (15 mL) three times. Yellow crystals of ZIF-78 were collected by filtration and dried in air (10 min) (yield: 0.060 g, 28%).",
        "compound name": "(ZIF-78 gme): Zn(nIm)(nbIm)",
        "metal source": "Zn(NO3)2·4H2O",
        "metal amount": "4 mL, 0.20 M",
        "linker": "2-nitroimidazole | 5-nitro benzimidazole",
        "linker amount": "5 mL, 0.20 M | 5 mL, 0.20 M",
        "modulator": NaN,
        "modulator amount or volume": NaN,
        "solvent": NaN,
        "solvent volume": NaN,
        "reaction temperature": "100 °C",
        "reaction time": "96 h"
    },
    {
        "Paper": NaN,
        "Remark": NaN,
        "paragraph": "Bulk scale synthesis of (ZIF-79 gme): Zn(nIm)(mbIm). 5 mL 2-nitroimidazole stock solution (0.20 M) and 5 mL 5-methylbenzimidazole stock solution (0.20 M) were mixed in a 20 mL vial. To this solution was added 4 mL Zn(NO3)2·4H2O stock solution (0.20 M). The vial was capped and heated to 85 °C for 96 h. The mother liquor was decanted and the products were washed with DMF (15 mL) three times. Yellow crystals of ZIF-79 were collected by filtration and dried in air (10 min) (yield: 0.030 g, 14%)",
        "compound name": "(ZIF-79 gme): Zn(nIm)(mbIm)",
        "metal source": "Zn(NO3)2·4H2O",
        "metal amount": "4 mL, 0.20 M",
        "linker": "2-nitroimidazole | 5-methylbenzimidazole",
        "linker amount": "5 mL, 0.20 M | 5 mL, 0.20 M",
        "modulator": NaN,
        "modulator amount or volume": NaN,
        "solvent": NaN,
        "solvent volume": NaN,
        "reaction temperature": "85 °C",
        "reaction time": "96 h"
    },
    {
        "Paper": NaN,
        "Remark": NaN,
        "paragraph": "Bulk scale synthesis of (ZIF-81 gme): Zn(nIm)(bbIm). 5 mL 2-nitroimidazole stock solution (0.20 M) and 5 mL 5-bromobenzimidazole stock solution (0.20 M) were mixed in a 20 mL vial. To this solution was added 4 mL Zn(NO3)2·4H2O stock solution (0.20 M). The vial was capped and heated to 90 °C for 96 h. The mother liquor was decanted and the products were washed with DMF (15 mL) three times. Yellow crystals of ZIF-81 were collected by filtration and dried in air (10 min) (yield: 0.054 g, 26%).",
        "compound name": "(ZIF-81 gme): Zn(nIm)(bbIm)",
        "metal source": "Zn(NO3)2·4H2O",
        "metal amount": "4 mL, 0.20 M",
        "linker": "2-nitroimidazole | 5-bromobenzimidazole",
        "linker amount": "5 mL, 0.20 M | 5 mL, 0.20 M",
        "modulator": NaN,
        "modulator amount or volume": NaN,
        "solvent": NaN,
        "solvent volume": NaN,
        "reaction temperature": "90 °C",
        "reaction time": "96 h"
    },
    {
        "Paper": NaN,
        "Remark": NaN,
        "paragraph": "Bulk scale synthesis of (ZIF-82 gme): Zn(nIm)(cnIm). 5 mL 2-nitroimidazole stock solution (0.20 M) and 5 mL 5-cyanoimidazole stock solution (0.20 M) were mixed in a 20 mL vial. To this solution was added 4 mL Zn(NO3)2·4H2O stock solution (0.20 M). The vial was capped and heated to 100 °C for 96 h. The mother liquor was decanted and the products were washed with DMF (15 mL) three times. Yellow crystals of ZIF-82 were collected by filtration and dried in air (10 min) (yield: 0.050 g, 24%).",
        "compound name": "(ZIF-82 gme): Zn(nIm)(cnIm)",
        "metal source": "Zn(NO3)2·4H2O",
        "metal amount": "4 mL, 0.20 M",
        "linker": "2-nitroimidazole | 5-cyanoimidazole",
        "linker amount": "5 mL, 0.20 M | 5 mL, 0.20 M",
        "modulator": NaN,
        "modulator amount or volume": NaN,
        "solvent": NaN,
        "solvent volume": NaN,
        "reaction temperature": "100 °C",
        "reaction time": "96 h"
    },
    {
        "Paper": NaN,
        "Remark": NaN,
        "paragraph": "Bulk Scale Synthesis (ZIF-68): 5 mL 2-nitroimidazole stock solution (0.20 M) and 5 mL benzimidazole stock solution (0.20 M) were mixed in a 20 mL vial. To this solution was added 5 mL Zn(NO3)2·4H2O stock solution (0.20 M). The vial was capped and heated to 100 °C for 96 h. The mother liquor was decanted and the products were washed with DMF (15 mL) three times. Yellow crystals of ZIF-68 were collected by filtration and dried in air (10 min) (yield: 0.050 g, 24%).",
        "compound name": "ZIF-68",
        "metal source": "Zn(NO3)2·4H2O",
        "metal amount": "5 mL, 0.20 M",
        "linker": "2-nitroimidazole | benzimidazole",
        "linker amount": "5 mL, 0.20 M | 5 mL, 0.20 M",
        "modulator": NaN,
        "modulator amount or volume": NaN,
        "solvent": NaN,
        "solvent volume": NaN,
        "reaction temperature": "100 °C",
        "reaction time": "96 h"
    },
    {
        "Paper": NaN,
        "Remark": NaN,
        "paragraph": "Bulk Scale Synthesis (ZIF-69): 5 mL 2-nitroimidazole stock solution (0.20 M) and 5 mL 5-chlorobenzimidazole stock solution (0.20 M) were mixed in a 20 mL vial. To this solution was added 5 mL Zn(NO3)2·4H2O stock solution (0.20 M). The vial was capped and heated to 85 °C for 96 h. The mother liquor was decanted and the products were washed with DMF (15 mL) three times. Yellow crystals of ZIF-69 were collected by filtration and dried in air (10 min) (yield: 0.050 g, 33%).",
        "compound name": "ZIF-69",
        "metal source": "Zn(NO3)2·4H2O",
        "metal amount": "5 mL, 0.20 M",
        "linker": "2-nitroimidazole | 5-chlorobenzimidazole",
        "linker amount": "5 mL, 0.20 M | 5 mL, 0.20 M",
        "modulator": NaN,
        "modulator amount or volume": NaN,
        "solvent": NaN,
        "solvent volume": NaN,
        "reaction temperature": "85 °C",
        "reaction time": "96 h"
    },
    {
        "Paper": NaN,
        "Remark": NaN,
        "paragraph": "Bulk Scale Synthesis (ZIF-70): 5 mL 2-nitroimidazole stock solution (0.20 M) and 5 mL imidazole stock solution (0.20 M) were mixed in a 20 mL vial. To this solution was added 4 mL Zn(NO3)2·4H2O stock solution (0.20 M). The vial was capped and heated to 110 °C for 96 h. The mother liquor was decanted and the products were washed with DMF (15 mL) three times. Yellow crystals of ZIF-82 were collected by filtration and dried in air (10 min) (yield: 0.050 g, 30%).",
        "compound name": "ZIF-70",
        "metal source": "Zn(NO3)2·4H2O",
        "metal amount": "4 mL, 0.20 M",
        "linker": "2-nitroimidazole | imidazole",
        "linker amount": "5 mL, 0.20 M | 5 mL, 0.20 M",
        "modulator": NaN,
        "modulator amount or volume": NaN,
        "solvent": NaN,
        "solvent volume": NaN,
        "reaction temperature": "110 °C",
        "reaction time": "96 h"
    },
    {
        "Paper": "50ZIF90",
        "Remark": "同",
        "paragraph": "Solvothermal procedureSingle crystals of ZIF-90 were obtained by heating a solution of zinc nitrate tetrahydrate (Zn(NO3)2·4H2O) (0.054 g, 0.21 mmol) and imidazole-2-carboxyaldehyde (0.029 g, 0.30 mmol) in N,N-dimethylformamide (DMF, 3 mL) for 18 h at 100 °C.Vapor diffusionZinc nitrate tetrahydrate (Zn(NO3)2·4H2O) (0.13 g, 0.50 mmol) and imidazole-2-carboxyaldehyde (0.07 g, 0.75 mmol) in DMF (10 mL) was placed in a desiccator under an atmosphere of triethylamine (5 mL) in hexane (200 mL). The reaction was allowed to sit at room temperature for 24 h. The crystalline powder obtained was filtered and washed with methanol (3 x 5 mL). The product was activated with methanol (3 x 10 mL) over a three-day period before being dried under vacuum (10-2 Torr) for 24 h at room temperature. Yield (0.08 g, 61.5%) CHN calculated for C8H6N4O2Zn: C, 37.60; H, 2.37; N, 21.92% Found: C, 37.63; H, 2.76; N, 20.48%.",
        "compound name": "ZIF-90",
        "metal source": "zinc nitrate tetrahydrate (Zn(NO3)2·4H2O)",
        "metal amount": "0.054 g, 0.21 mmol",
        "linker": "imidazole-2-carboxyaldehyde",
        "linker amount": "0.029 g, 0.30 mmol",
        "modulator": NaN,
        "modulator amount or volume": NaN,
        "solvent": "N,N-dimethylformamide (DMF)",
        "solvent volume": "3 mL",
        "reaction temperature": "100 °C",
        "reaction time": "18 h"
    },
    {
        "Paper": NaN,
        "Remark": "同213",
        "paragraph": "Solvothermal procedureSingle crystals of ZIF-90 were obtained by heating a solution of zinc nitrate tetrahydrate (Zn(NO3)2·4H2O) (0.054 g, 0.21 mmol) and imidazole-2-carboxyaldehyde (0.029 g, 0.30 mmol) in N,N-dimethylformamide (DMF, 3 mL) for 18 h at 100 °C.Vapor diffusionZinc nitrate tetrahydrate (Zn(NO3)2·4H2O) (0.13 g, 0.50 mmol) and imidazole-2-carboxyaldehyde (0.07 g, 0.75 mmol) in DMF (10 mL) was placed in a desiccator under an atmosphere of triethylamine (5 mL) in hexane (200 mL). The reaction was allowed to sit at room temperature for 24 h. The crystalline powder obtained was filtered and washed with methanol (3 x 5 mL). The product was activated with methanol (3 x 10 mL) over a three-day period before being dried under vacuum (10-2 Torr) for 24 h at room temperature. Yield (0.08 g, 61.5%) CHN calculated for C8H6N4O2Zn: C, 37.60; H, 2.37; N, 21.92% Found: C, 37.63; H, 2.76; N, 20.48%.",
        "compound name": "ZIF-90",
        "metal source": "zinc nitrate tetrahydrate (Zn(NO3)2·4H2O)",
        "metal amount": "0.13 g, 0.50 mmol",
        "linker": "imidazole-2-carboxyaldehyde",
        "linker amount": "0.07 g, 0.75 mmol",
        "modulator": "triethylamine",
        "modulator amount or volume": "5 mL",
        "solvent": "DMF",
        "solvent volume": "10 mL",
        "reaction temperature": "room temperature",
        "reaction time": "24 h"
    },
    {
        "Paper": "51ZIF202",
        "Remark": NaN,
        "paragraph": "Synthesis of ZIF-202, Cu2Zn(Im)4A mixture of Zn(OAc)2·2H2O (0.052 g, 0.24 mmol) and [Cu(HIm)4](NO3)2 (0.092 g, 0.20 mmol) was dissolved using a solvent mixture of DMF/water/MeOH (2/1/1, v/v). The pH of the solution mixture was adjusted to ca. 5.4 by addition of acetic acid. The solution mixture was then introduced to a borosilicate glass tube. The tube was flash frozen at 77 K using a liquid N2 bath, evacuated for 15 min to remove oxygen, and then flame-sealed to maintain a oxygen-free environment inside the tube during the reaction process. After the sealed reaction tube was heated at 85 °C for 4 d, truncated colorless crystals were obtained. The crystals were subsequently collected and washed with DMF, water, and MeOH (3 × 2 mL, each) before SXRD analysis. For the activation procedure, as-synthesized ZIF-202 was washed five times with DMF per day (5 mL each), exchanged nine times with anhydrous MeOH (5 mL each) over the course of 3 d, and then activated at 80 °C under reduced pressure (1 mTorr) for 24 h. Yield: 65% based on copper imidazole complex. EA of activated sample: Calcd for Cu2ZnC12H12N8 = Cu2Zn(Im)4: C, 31.28; H, 2.63; N, 24.32%. Found: C, 31.29; H, 2.54; N, 24.10%. ICP-OES of activated sample (2.0 mg of ZIF-202 in 10 mL of HNO3 (1.68 M)): Cu, 4.531 ppm; Zn, 2.338 ppm. FT-IR (KBr, 3500–400 cm–1): 3144 (w), 3112 (w), 1699 (w), 1654 (w), 1614 (m), 1486 (s), 1465 (s), 1316 (m), 1275 (m), 1236 (m), 1172 (s), 1114 (w), 1085 (vs), 985 (w), 955 (s), 846 (w), 828 (s), 766 (s), 663 (s), 645 (w).",
        "compound name": "ZIF-202, Cu2Zn(Im)4",
        "metal source": "Zn(OAc)2·2H2O",
        "metal amount": "0.052 g, 0.24 mmol",
        "linker": "[Cu(HIm)4](NO3)2",
        "linker amount": "0.092 g, 0.20 mmol",
        "modulator": "acetic acid",
        "modulator amount or volume": NaN,
        "solvent": "DMF/water/MeOH",
        "solvent volume": "2/1/1, v/v",
        "reaction temperature": "85 °C",
        "reaction time": "4 d"
    },
    {
        "Paper": NaN,
