Repository: zw-SIMM/SFTLLMs_for_ChemText_Mining

## 1. Data for Paragraph2MOFInfo

- Data for fine-tuning LLMs are in ```data/data_for_llms```.

- Data for fine-tuning bart or T5 are in ```data/data_for_bart_or_t5```. 

(preprocessed beacuse the 512 length limitation, split into 11 prefix tasks )

## 2. Methods for Paragraph2MOFInfo

## 3. Evaluating the results of Paragraph2MOFInfo

All predictions will be saved in ```results/predictions```

Evalutating codes for LLMs (ChatGPT, Llama, Mistral) are in ```evaluate_llms_paragraph2MOFInfo_all.ipynb```

Evalutating codes for LM (Bart or T5) are in ```evaluate_bart_or_t5_Paragraph2NMR.ipynb```

File: Paragraph2MOFInfo/data/raw_data/MOF_annotated_data.json (part 9 of 25)
[
        "compound name": "CdIF-7α (dia)",
        "metal source": "Cd(NO3)2·4H2O",
        "metal amount": "0.0154 g, 0.05 mmol",
        "linker": "Hnim",
        "linker amount": "0.0226 g, 0.2 mmol",
        "modulator": NaN,
        "modulator amount or volume": NaN,
        "solvent": "DMF/benzenemethanol",
        "solvent volume": "3 mL / 3 mL",
        "reaction temperature": "100 °C",
        "reaction time": "20 hours"
    },
    {
        "Paper": NaN,
        "Remark": NaN,
        "paragraph": "CdIF-7β (dia): A mixture of Cd(ClO4)2·6H2O (0.0209g, 0.05 mmol), Hnim (0.0113 g, 0.1 mmol) and DMF (8 mL) was placed into a 15 mL Teflon-lined autoclave. Then, the autoclave was sealed and heated at 120 °C for 72 hours. After being cooled to ambient room temperature, the autoclave was opened and colorless crystals of CdIF-7β (dia) (C12H8N12O8Cd2?0.25DMF) mixed with CdIF-9 (rho) were separated by filtration, washed with methanol (10 mL x3) and dried in air.",
        "compound name": "CdIF-7β (dia)",
        "metal source": "Cd(ClO4)2·6H2O",
        "metal amount": "0.0209 g, 0.05 mmol",
        "linker": "Hnim",
        "linker amount": "0.0113 g, 0.1 mmol",
        "modulator": NaN,
        "modulator amount or volume": NaN,
        "solvent": "DMF",
        "solvent volume": "8 mL",
        "reaction temperature": "120 °C",
        "reaction time": "72 hours"
    },
    {
        "Paper": NaN,
        "Remark": NaN,
        "paragraph": "CdIF-8 (sod): A mixture of Cd(NO3)2·4H2O (0.192g, 0.625 mmol), Hnim (0.1425 g, 1.25 mmol) and DMF (15 mL) was placed into a 15 mL Teflon-lined autoclave. Then, the autoclave was sealed and heated at 120 °C for 12 hours. After being cooled to ambient room temperature, the autoclave was opened and colorless crystals of CdIF-8 were separated by filtration. X-ray single crystal analysis reveals a zeolitic sodalite-like structure and XRD spectrum for the bulk sample is agreeable to that simulated from the X-ray single crystal data. However, as CdIF-8 was washed with methanol (10 mL x3) and evacuated in vacuum, its zeolitic sodalite structure was destroyed.",
        "compound name": "CdIF-8 (sod)",
        "metal source": "Cd(NO3)2·4H2O",
        "metal amount": "0.192 g, 0.625 mmol",
        "linker": "Hnim",
        "linker amount": "0.1425 g, 1.25 mmol",
        "modulator": NaN,
        "modulator amount or volume": NaN,
        "solvent": "DMF",
        "solvent volume": "15 mL",
        "reaction temperature": "120 °C",
        "reaction time": "12 hours"
    },
    {
        "Paper": NaN,
        "Remark": NaN,
        "paragraph": "CdIF-9 (rho): A mixture of Cd(NO3)2·4H2O (0.192g, 0.625 mmol), Hnim (0.1425 g, 1.25 mmol) and DMA (15 mL) was placed into a 20 mL Teflon-lined autoclave. Then, the autoclave was sealed and heated at 100 °C for 12 hours. After being cooled to ambient room temperature, the autoclave was opened and colorless crystals of CdIF-9 were separated by filtration, washed with methanol (10 mL x3) and dried in air.",
        "compound name": "CdIF-9 (rho)",
        "metal source": "Cd(NO3)2·4H2O",
        "metal amount": "0.192 g, 0.625 mmol",
        "linker": "Hnim",
        "linker amount": "0.1425 g, 1.25 mmol",
        "modulator": NaN,
        "modulator amount or volume": NaN,
        "solvent": "DMA",
        "solvent volume": "15 mL",
        "reaction temperature": "100 °C",
        "reaction time": "12 hours"
    },
    {
        "Paper": "57ZIF68",
        "Remark": NaN,
        "paragraph": "Synthesis of Co-ZIF-68 [C10H7CoN5O2. DMF]: 1 ml 0.2(M) DMF solution of Co(NO3)2.6H2O was added to 1.5 ml 0.2(M) DMF solution of 2 nitro imidazole and 1 ml 0.2(M) DMF solution of benzimidazole in a 5 ml culture tube and heated 120 °C temperature for 24h. Plate like pink crystals were collected by filtration (75% yield by Co) and washed with DMF and dry acetone then dried in air",
        "compound name": "Co-ZIF-68 [C10H7CoN5O2. DMF]",
        "metal source": "0.2(M) DMF solution of Co(NO3)2.6H2O",
        "metal amount": "1 ml",
        "linker": "0.2(M) DMF solution of 2 nitro imidazole | 0.2(M) DMF solution of benzimidazole",
        "linker amount": "1.5 ml | 1 ml",
        "modulator": NaN,
        "modulator amount or volume": NaN,
        "solvent": "DMF",
        "solvent volume": "1 ml, 1.5 ml, 1 ml",
        "reaction temperature": "120 °C",
        "reaction time": "24 h"
    },
    {
        "Paper": NaN,
        "Remark": NaN,
        "paragraph": "Synthesis of Co-ZIF-69 [C10H5Cl2CoN5O2. DMF]: 1 ml 0.2(M) DMF solution of Co(NO3)2.6H2O was added to 1.0 ml 0.2(M) DMF solution of 2 nitro imidazole and 3 ml 0.2(M) DMF solution of 5-chlorobenzimidazole in a 5 ml culture tube and heated 120 °C temperature for 12h. pink crystals were collected by filtration (77% yield by Co) and washed with DMF and dry acetone then dried in air.",
        "compound name": "Co-ZIF-69 [C10H5Cl2CoN5O2. DMF]",
        "metal source": "0.2(M) DMF solution of Co(NO3)2.6H2O",
        "metal amount": "1 ml",
        "linker": "0.2(M) DMF solution of 2 nitro imidazole | 0.2(M) DMF solution of 5-chlorobenzimidazole",
        "linker amount": "1.0 ml | 3 ml",
        "modulator": NaN,
        "modulator amount or volume": NaN,
        "solvent": "DMF",
        "solvent volume": "1 ml, 1.0 ml, 3 ml",
        "reaction temperature": "120 °C",
        "reaction time": "12 h"
    },
    {
        "Paper": NaN,
        "Remark": NaN,
        "paragraph": "Synthesis of Co-ZIF-81 [C10H5Br2CoN5O2. DMF]: 1 ml 0.2(M) DMF solution of Co(NO3)2.6H2O was added to 1.0 ml 0.2(M) DMF solution of 2 nitro imidazole and 2 ml 0.2(M) DMF solution of 5-bromobenzimidazole in a 5 ml culture tube and heated 120 °C temperature for 12h. pink crystals were collected by filtration (60% yield by Co) and washed with DMF and dry acetone then dried in air.",
        "compound name": "Co-ZIF-81 [C10H5Br2CoN5O2. DMF]",
        "metal source": "0.2(M) DMF solution of Co(NO3)2.6H2O",
        "metal amount": "1 ml",
        "linker": "0.2(M) DMF solution of 2 nitro imidazole | 0.2(M) DMF solution of 5-bromobenzimidazole",
        "linker amount": "1.0 ml | 2 ml",
        "modulator": NaN,
        "modulator amount or volume": NaN,
        "solvent": "DMF",
        "solvent volume": "1 ml, 1.0 ml, 2 ml",
        "reaction temperature": "120 °C",
        "reaction time": "12 h"
    },
    {
        "Paper": "58TIF1",
        "Remark": "同",
        "paragraph": "The typical synthesis of TIF-1Zn: Zn(Ac)2·2H2O (118.8mg), 5,6-dimethyl-benzimidazole (157.6mg), (±)-2-amino-1-butanol (4.0mL) and benzene(3.2mL) are mixed in a Teflon-lined autoclave and stirred for half an hour. The autoclave was then sealed and heated at 150 °C for 5 days, followed by cooling to room temperature. A large amount of colorless crystals were obtained with a yield of 43.2% (based on zinc salt). The crystals were washed using ethanol three times and dried in air for other measurements. IR data for as-synthesized TIF-1Zn (KBr, cm-1): 1475s, 1337m, 1203m, 1167w,1093w, 1021w, 848m, 813w, 648w. The synthesis of TIF-1Co is similar with that of TIF-1Zn, except for the replacement of the Zn(Ac)2·2H2O by Co(Ac)2·4H2O. A large amount of violet powder was obtained with a yield of 39.2%.",
        "compound name": "TIF-1Zn",
        "metal source": "Zn(Ac)2·2H2O",
        "metal amount": "118.8 mg",
        "linker": "5,6-dimethyl-benzimidazole",
        "linker amount": "157.6 mg",
        "modulator": "(±)-2-amino-1-butanol",
        "modulator amount or volume": "4.0 mL",
        "solvent": "benzene",
        "solvent volume": "3.2 mL",
        "reaction temperature": "150 °C",
        "reaction time": "5 days"
    },
    {
        "Paper": NaN,
        "Remark": "同253",
        "paragraph": "The typical synthesis of TIF-1Zn: Zn(Ac)2·2H2O (118.8mg), 5,6-dimethyl-benzimidazole (157.6mg), (±)-2-amino-1-butanol (4.0mL) and benzene(3.2mL) are mixed in a Teflon-lined autoclave and stirred for half an hour. The autoclave was then sealed and heated at 150 °C for 5 days, followed by cooling to room temperature. A large amount of colorless crystals were obtained with a yield of 43.2% (based on zinc salt). The crystals were washed using ethanol three times and dried in air for other measurements. IR data for as-synthesized TIF-1Zn (KBr, cm-1): 1475s, 1337m, 1203m, 1167w,1093w, 1021w, 848m, 813w, 648w. The synthesis of TIF-1Co is similar with that of TIF-1Zn, except for the replacement of the Zn(Ac)2·2H2O by Co(Ac)2·4H2O. A large amount of violet powder was obtained with a yield of 39.2%.",
        "compound name": "TIF-1Co",
        "metal source": "Co(Ac)2·4H2O",
        "metal amount": NaN,
        "linker": "5,6-dimethyl-benzimidazole",
        "linker amount": NaN,
        "modulator": "(±)-2-amino-1-butanol",
        "modulator amount or volume": NaN,
        "solvent": "benzene",
        "solvent volume": NaN,
        "reaction temperature": "150 °C",
        "reaction time": "5 days"
    },
    {
        "Paper": "59TIF2",
        "Remark": NaN,
        "paragraph": "Synthesis of TIF-2. Zn(Ac)2·2H2O (117.8 mg, 0.5367mmol),5-methylbenzimidazole (70.3 mg, 0.5320mmol), imidazole (44.2mg, 0.6492mmol), ()-2-amino-1-butanol (4.0 mL), and benzene(3.6 mL) are mixed in a Teflon-lined autoclave and stirred for 0.5 h.The autoclave was then sealed and heated up at 150 °C for 5 days,followed by cooling down to room temperature. A large amountof small colorless crystalline materials were obtained with a yieldof 35.4% (based on zinc salt). The crystals were washed usingethanol three times and dried in air for other measurements.Elemental analysis of as-synthesized sample: C, 49.22; H, 4.02;N, 20.98. Elemental analysis of sample dried at 300 °C: C, 47.93;H, 3.78; N, 20.78.",
        "compound name": "TIF-2",
        "metal source": "Zn(Ac)2·2H2O",
        "metal amount": "117.8 mg, 0.5367 mmol",
        "linker": "5-methylbenzimidazole | imidazole",
        "linker amount": "70.3 mg, 0.5320 mmol | 44.2 mg, 0.6492 mmol",
        "modulator": "()-2-amino-1-butanol",
        "modulator amount or volume": "4.0 mL",
        "solvent": "benzene",
        "solvent volume": "3.6 mL",
        "reaction temperature": "150 °C",
        "reaction time": "5 days"
    },
    {
        "Paper": NaN,
        "Remark": NaN,
        "paragraph": "Synthesis of TIF-3. Zn(Ac)2·2H2O (116.2 mg, 0.5294 mmol),5-methylbenzimidazole (71.2 mg, 0.5387 mmol), imidazole (41.7mg, 0.6125 mmol), ()-2-amino-1-butanol (4.0 mL) and benzene(0.4 mL) are mixed in a Teflon-lined autoclave and stirred for 0.5 h.The autoclave was then sealed and heated up at 150 °C for 6 days,followed by cooling to room temperature. Small colorless crystalswere obtained as a minor phase, accompanied with a large amountof unidentified polycrystalline powder.",
        "compound name": "TIF-3",
        "metal source": "Zn(Ac)2·2H2O",
        "metal amount": "116.2 mg, 0.5294 mmol",
        "linker": "5-methylbenzimidazole | imidazole",
        "linker amount": "71.2 mg, 0.5387 mmol | 41.7 mg, 0.6125 mmol",
        "modulator": "()-2-amino-1-butanol",
        "modulator amount or volume": "4.0 mL",
        "solvent": "benzene",
        "solvent volume": "0.4 mL",
        "reaction temperature": "150 °C",
        "reaction time": "6 days"
    },
    {
        "Paper": NaN,
        "Remark": NaN,
        "paragraph": "Synthesis of TIF-4. Zn(Ac)2·2H2O (114.5 mg, 0.5216 mmol),5-methylbenzimidazole (26.9 mg, 0.2035 mmol), imidazole (57.6mg, 0.8461 mmol), 3-amino-1-propanol (4.0 mL) and benzene(2.0mL) are mixed in a Teflon-lined autoclave and stirred for 0.5 h.The autoclave was then sealed and heated up at 150 °C for 5 days,followed by cooling to room temperature. A large amount ofcolorless octahedral crystalline materials was obtained with a yieldof 42.3% (based on zinc salt). The crystals were washed usingethanol three times and dried in air for other measurements.",
        "compound name": "TIF-4",
        "metal source": "Zn(Ac)2·2H2O",
        "metal amount": "114.5 mg, 0.5216 mmol",
        "linker": "5-methylbenzimidazole | imidazole",
        "linker amount": "26.9 mg, 0.2035 mmol | 57.6 mg, 0.8461 mmol",
        "modulator": "3-amino-1-propanol",
        "modulator amount or volume": "4.0 mL",
        "solvent": "benzene",
        "solvent volume": "2.0 mL",
        "reaction temperature": "150 °C",
        "reaction time": "5 days"
    },
    {
        "Paper": NaN,
        "Remark": NaN,
        "paragraph": "Synthesis of TIF-5Zn. Zn(Ac)2·2H2O (122.7 mg, 0.5590 mmol),5,6-dimethylbenzimidazole (77.2 mg, 0.5281 mmol), imidazole(60.7 mg, 0.8916), ()-2-amino-1-butanol (3.0 mL), and p-xylene(1.0 mL) are mixed in a Teflon-lined autoclave and stirred for 0.5 h.The autoclave was then sealed and heated up at 150 °C for 5 days,followed by cooling to room temperature. A large amount ofcolorless crystalline materials was obtained with a yield of 35.5%(based on zinc salt). The crystals were washed using ethanol threetimes and dried in air for other measurements.",
        "compound name": "TIF-5Zn",
        "metal source": "Zn(Ac)2·2H2O",
        "metal amount": "122.7 mg, 0.5590 mmol",
        "linker": "5,6-dimethylbenzimidazole | imidazole",
        "linker amount": "77.2 mg, 0.5281 mmol | 60.7 mg, 0.8916 mmol",
        "modulator": "()-2-amino-1-butanol",
        "modulator amount or volume": "3.0 mL",
        "solvent": "p-xylene",
        "solvent volume": "1.0 mL",
        "reaction temperature": "150 °C",
        "reaction time": "5 days"
    },
    {
        "Paper": NaN,
        "Remark": NaN,
        "paragraph": "Synthesis of TIF-5Co. Co(Ac)2·4H2O (128.2 mg, 0.5147 mmol),5,6-dimethylbenzimidazole (80.2 mg, 0.5486 mmol), imidazole(50.9 mg, 0.7476 mmol), and 3-amino-1-propanol (6.0 mL) aremixed in a Teflon-lined autoclave and stirred for 0.5 h. Theautoclave was then sealed and heated up at 150 °C for 5 days,followed by cooling to room temperature. A large amount of violetcrystalline materials was obtained with a yield of 44.3% (based oncobalt salt). The crystals were washed using ethanol three timesand dried in air for other measurements.",
        "compound name": "TIF-5Co",
        "metal source": "Co(Ac)2·4H2O",
        "metal amount": "128.2 mg, 0.5147 mmol",
        "linker": "5,6-dimethylbenzimidazole | imidazole",
        "linker amount": "80.2 mg, 0.5486 mmol | 50.9 mg, 0.7476 mmol",
        "modulator": "3-amino-1-propanol",
        "modulator amount or volume": "6.0 mL",
        "solvent": NaN,
        "solvent volume": NaN,
        "reaction temperature": NaN,
        "reaction time": "5 days"
    },
    {
        "Paper": "60ZTIF1",
        "Remark": "同",
        "paragraph": "Synthesis of Zn(5-mtz)(2-eim).x(guest) (ZTIF-1): The mixture of Zn(CH3CO2)2·2(H2O) (0.5 mmol, 0.110 g), 5-methyltetrazole (5-mtz, 0.5 mmol, 0.043 g), 2-ethylimidazole (2-eim, 0.5 mmol, 0.48 g) in DMF (2 ml) and ethanol (2ml) was sealed in a 20 ml vial and heated to 120 °C for 3 days, and then cooled to room-temperature. The yellow polyhedral crystals were obtained, washed with ethanol, and dried at room temperature (Yield: 50%). The micro-synthesis condition of ZTIF-1 can be scalable to 1 gram scale by using the same reaction conditions in a larger volume (50 mL Teflon-lined stainless steel reactor).Synthesis of Zn(5-mtz)(2-pim).x(guest) (ZTIF-2): ZTIF-2 was obtained by the similar method as described for ZTIF-1 except for using 2-propylimidazole (2-pim) instead of 2-eim (Yield: 48%). The micro-synthesis condition of ZTIF-2 can also be scalable to 1 gram scale by using the same reaction conditions in a larger volume (50 mL Teflon-lined stainless steel reactor). The co-existence of 5-mtz and 2-pim in ZTIF-1 are proved by 1H NMR.",
        "compound name": "Zn(5-mtz)(2-eim).x(guest) (ZTIF-1)",
        "metal source": "Zn(CH3CO2)2·2(H2O)",
        "metal amount": "0.5 mmol, 0.110 g",
        "linker": "5-methyltetrazole (5-mtz) |2-ethylimidazole (2-eim)",
        "linker amount": "0.5 mmol, 0.043 g | 0.5 mmol, 0.48 g",
        "modulator": NaN,
        "modulator amount or volume": NaN,
        "solvent": "DMF | ethanol",
        "solvent volume": "2 ml | 2 ml",
        "reaction temperature": "120 °C",
        "reaction time": "3 days"
    },
    {
        "Paper": NaN,
        "Remark": "同260",
        "paragraph": "Synthesis of Zn(5-mtz)(2-eim).x(guest) (ZTIF-1): The mixture of Zn(CH3CO2)2·2(H2O) (0.5 mmol, 0.110 g), 5-methyltetrazole (5-mtz, 0.5 mmol, 0.043 g), 2-ethylimidazole (2-eim, 0.5 mmol, 0.48 g) in DMF (2 ml) and ethanol (2ml) was sealed in a 20 ml vial and heated to 120 °C for 3 days, and then cooled to room-temperature. The yellow polyhedral crystals were obtained, washed with ethanol, and dried at room temperature (Yield: 50%). The micro-synthesis condition of ZTIF-1 can be scalable to 1 gram scale by using the same reaction conditions in a larger volume (50 mL Teflon-lined stainless steel reactor).Synthesis of Zn(5-mtz)(2-pim).x(guest) (ZTIF-2): ZTIF-2 was obtained by the similar method as described for ZTIF-1 except for using 2-propylimidazole (2-pim) instead of 2-eim (Yield: 48%). The micro-synthesis condition of ZTIF-2 can also be scalable to 1 gram scale by using the same reaction conditions in a larger volume (50 mL Teflon-lined stainless steel reactor). The co-existence of 5-mtz and 2-pim in ZTIF-1 are proved by 1H NMR.",
        "compound name": "Zn(5-mtz)(2-pim).x(guest) (ZTIF-2)",
        "metal source": "Zn(CH3CO2)2·2(H2O)",
        "metal amount": "0.5 mmol, 0.110 g",
        "linker": "5-methyltetrazole (5-mtz) | 2-propylimidazole (2-pim)",
        "linker amount": NaN,
        "modulator": NaN,
        "modulator amount or volume": NaN,
        "solvent": "DMF | ethanol",
        "solvent volume": "2 ml | 2 ml",
        "reaction temperature": "120 °C",
        "reaction time": "3 days"
    },
    {
        "Paper": "61ZTIF3",
        "Remark": "同",
        "paragraph": "Synthesis of Zn15(5-etz)16(2-eim)11(OH-)3(H2O)3.x(guest) (FIR-30). The mixture of Zn(CH3CO2)2·2(H2O) (0.5 mmol, 0.110 g), 5-ethyltetrazole (5-etz, 0.5 mmol, 0.043 g), 2-ethylimidazole (2-eim, 0.5 mmol, 0.48 g) in DMF (2 ml) and ethanol (2ml) was sealed in a 20 ml vial and heated to 120 °C for 3 days, and then cooled to room-temperature. The colorless polyhedral crystals were obtained, washed with DMF and ethanol, and dried at room temperature (Yield: 54%). In comparison, under same reaction condition, the product of the mixture of Zn(CH3CO2)2·2(H2O) (0.5 mmol, 0.110 g) and 2-ethylimidazole (2-eim, 0.5 mmol, 0.48 g) in DMF (2 ml) and ethanol (2ml) produced ZIF-14 with ANA topology. No crystalline product was obtained from the mixture of Zn(CH3CO2)2·2(H2O) (0.5 mmol, 0.110 g) and 5-ethyltetrazole (5-etz, 0.5 mmol, 0.043 g) in DMF (2 ml) and ethanol (2ml). Furthermore, the yields of FIR-30decreased with the reduction of any azolate ligands. We randomly selected 10 single crystals from one vial and found that they had same unit cell. The powder-XRD (PXRD) results measure by crystalline samples are also presented. The micro-synthesis condition of FIR-30 can be scalable to 1 gram scale by using the same reaction conditions in a larger volume (50 mL Teflon-lined stainless steel reactor). The co-existence of 5-etz and 2-eim in FIR-30 is proved by 1H NMR. Elemental analysis (EA) of the activated samples is presented. The ratio of these two ligands has been obtained from the EA results. Elemental analysis (activated) Zn15C125N86O6H166·(H2O)20: Calcd. C, 34.82; H, 4.82; N, 27.94; Zn, 22.76. Found C, 34.28; H, 5.04; N, 27.85; Zn, 22.48 (ICP).",
        "compound name": "Zn15(5-etz)16(2-eim)11(OH-)3(H2O)3.x(guest) (FIR-30)",
        "metal source": "Zn(CH3CO2)2·2(H2O)",
        "metal amount": "0.5 mmol, 0.110 g",
        "linker": "5-ethyltetrazole (5-etz) | 2-ethylimidazole (2-eim)",
        "linker amount": "0.5 mmol, 0.043 g | 0.5 mmol, 0.48 g",
        "modulator": NaN,
        "modulator amount or volume": NaN,
        "solvent": "DMF | ethanol",
        "solvent volume": "2 ml | 2 ml",
        "reaction temperature": "120 °C",
        "reaction time": "3 days"
    },
    {
        "Paper": NaN,
        "Remark": "同262",
        "paragraph": "Synthesis of Zn15(5-etz)16(2-eim)11(OH-)3(H2O)3.x(guest) (FIR-30). The mixture of Zn(CH3CO2)2·2(H2O) (0.5 mmol, 0.110 g), 5-ethyltetrazole (5-etz, 0.5 mmol, 0.043 g), 2-ethylimidazole (2-eim, 0.5 mmol, 0.48 g) in DMF (2 ml) and ethanol (2ml) was sealed in a 20 ml vial and heated to 120 °C for 3 days, and then cooled to room-temperature. The colorless polyhedral crystals were obtained, washed with DMF and ethanol, and dried at room temperature (Yield: 54%). In comparison, under same reaction condition, the product of the mixture of Zn(CH3CO2)2·2(H2O) (0.5 mmol, 0.110 g) and 2-ethylimidazole (2-eim, 0.5 mmol, 0.48 g) in DMF (2 ml) and ethanol (2ml) produced ZIF-14 with ANA topology. No crystalline product was obtained from the mixture of Zn(CH3CO2)2·2(H2O) (0.5 mmol, 0.110 g) and 5-ethyltetrazole (5-etz, 0.5 mmol, 0.043 g) in DMF (2 ml) and ethanol (2ml). Furthermore, the yields of FIR-30decreased with the reduction of any azolate ligands. We randomly selected 10 single crystals from one vial and found that they had same unit cell. The powder-XRD (PXRD) results measure by crystalline samples are also presented. The micro-synthesis condition of FIR-30 can be scalable to 1 gram scale by using the same reaction conditions in a larger volume (50 mL Teflon-lined stainless steel reactor). The co-existence of 5-etz and 2-eim in FIR-30 is proved by 1H NMR. Elemental analysis (EA) of the activated samples is presented. The ratio of these two ligands has been obtained from the EA results. Elemental analysis (activated) Zn15C125N86O6H166·(H2O)20: Calcd. C, 34.82; H, 4.82; N, 27.94; Zn, 22.76. Found C, 34.28; H, 5.04; N, 27.85; Zn, 22.48 (ICP).",
        "compound name": "ZIF-14",
        "metal source": "Zn(CH3CO2)2·2(H2O)",
        "metal amount": "0.5 mmol, 0.110 g",
        "linker": "2-ethylimidazole (2-eim)",
        "linker amount": "0.5 mmol, 0.48 g",
        "modulator": NaN,
        "modulator amount or volume": NaN,
        "solvent": "DMF | ethanol",
        "solvent volume": "2 ml | 2 ml",
        "reaction temperature": "120 °C",
        "reaction time": "3 days"
    },
    {
        "Paper": "62ZTIF6",
        "Remark": NaN,
        "paragraph": "Synthesis of Zn2(5-mtz)3(2-mbim)·guest (ZTIF-6): the mixture of Zn(CH3CO2)2·2(H2O) (0.500 mmol, 0.110 g), 5-methyltetrazole (5-mtz, 0.500 mmol, 0.042 g), 2-methylbenzimdazole (2-mbim, 0.500 mmol, 0.066 g) in DMF (2 mL) and ethanol (2 mL) was sealed in a 20 mL vial and heated to 120 °C for 2 days, and then cooled to room-temperature. The pale yellow polyhedral crystals were obtained, washed with ethanol, and dried at room temperature (Yield: 60%). Anal. Calcd for C14H16N14Zn2 (activated): Calcd. C, 32.88; H, 3.13; N, 38.36; Found C, 33.02; H, 3.07; N, 38.48. IR (KBr cm-1): 2936 (m), 1671 (s), 1499 (s), 1390 (vs), 1281 (m), 1095 (s), 760 (m), 695 (m).",
        "compound name": "Zn2(5-mtz)3(2-mbim)·guest (ZTIF-6)",
        "metal source": "Zn(CH3CO2)2·2(H2O)",
        "metal amount": "0.500 mmol, 0.110 g",
        "linker": "5-methyltetrazole (5-mtz) | 2-methylbenzimdazole (2-mbim)",
        "linker amount": "0.500 mmol, 0.042 g | 0.500 mmol, 0.066 g",
        "modulator": NaN,
        "modulator amount or volume": NaN,
        "solvent": "DMF | ethanol",
        "solvent volume": "2 ml | 2 ml",
        "reaction temperature": "120 °C",
        "reaction time": "2 days"
    },
    {
        "Paper": NaN,
        "Remark": NaN,
        "paragraph": "Synthesis of Zn2(tz)2(2-mbim)2·DMF (ZTIF-7): the mixture of Zn(CH3CO2)2·2(H2O) (0.500 mmol, 0.110 g), tetrazole (tz, 0.500 mmol, 0.035 g), 2-methylbenzimdazole (2-mbim, 0.500 mmol, 0.066 g) in DMF (2 mL) and ethanol (2 mL) was sealed in a 20 mL vial and heated to 120 °C for 2 days, and then cooled to room-temperature. The colorless polyhedral crystals were obtained, washed with ethanol, and dried at room temperature (Yield: 65%). Anal. Calcd for C18H16N12Zn2(activated): Calcd. C, 40.66; H, 3.01; N, 31.63; Found C, 40.52; H, 3.17; N, 31.71. IR (KBr cm-1): 2922 (w), 1669 (s), 1457 (s), 1390 (vs), 1281 (m), 1075 (s), 758 (m), 687 (m).",
        "compound name": "Zn2(tz)2(2-mbim)2·DMF (ZTIF-7)",
        "metal source": "Zn(CH3CO2)2·2(H2O)",
        "metal amount": "0.500 mmol, 0.110 g",
        "linker": "tetrazole (tz) | 2-methylbenzimdazole (2-mbim)",
        "linker amount": "0.500 mmol, 0.035 g | 0.500 mmol, 0.066 g",
        "modulator": NaN,
        "modulator amount or volume": NaN,
        "solvent": "DMF | ethanol",
        "solvent volume": "2 ml | 2 ml",
        "reaction temperature": "120 °C",
        "reaction time": "2 days"
    },
    {
        "Paper": "63ZTIF8",
        "Remark": NaN,
        "paragraph": "Synthesis of Zn(5-mtz)(2-mim)?H2O?DMF (ZTIF-8): The mixture of Zn(CH3CO2)2·2(H2O) (0.500 mmol, 0.110 g), 2-methylimidazole (2-Hmim, 0.500 mmol, 0.041g), 5-methyltetrazole (5-Hmtz, 0.500 mmol, 0.043 g), in N,N-dimethylformamide (DMF, 2 mL) and ethanol (2 mL) was sealed in a 20 mL vial and heated to 120 °C for 48h, and then cooled to room-temperature. The colorless polyhedral crystals were obtained, washed with ethanol, and dried at room temperature (Yield: 60%). ZTIF-8 can be scalable to 1 gram scale by using the same reaction conditions in a larger volume (50 mL Teflon-lined stainless steel reactor). The co-existence of 5-mtz and 2-mim in ZTIF-8 are proved by 1H NMR (Fig. S1). The ratio of 5-mtz and 2-mim is around 1:1. Anal. Calcd for C6H6N6Zn: Calcd. C, 31.67; H, 2.66; N, 36.94; Found C, 31.53; H, 2.69; N, 36.86. IR (KBr cm-1): 2938 (m), 1649 (s), 1463 (s), 1378 (vs), 1225 (m), 1090 (s), 776 (m), 687 (m).Fig. S1. The 1H NMR spectra of ZTIF-8 dissolved by HCl in MeOD solvent. The peak at 3.33 ppm is for MeOD, and peak at 5.01 ppm is for H2O.",
        "compound name": "Zn(5-mtz)(2-mim)?H2O?DMF (ZTIF-8)",
        "metal source": "Zn(CH3CO2)2·2(H2O)",
        "metal amount": "0.500 mmol, 0.110 g",
        "linker": "2-methylimidazole (2-Hmim) | 5-methyltetrazole (5-Hmtz)",
        "linker amount": "0.500 mmol, 0.041 g | 0.500 mmol, 0.043 g",
        "modulator": NaN,
        "modulator amount or volume": NaN,
        "solvent": "N,N-dimethylformamide (DMF) | ethanol",
        "solvent volume": "2 mL | 2 mL",
        "reaction temperature": "120 °C",
        "reaction time": "48 h"
    },
    {
        "Paper": NaN,
        "Remark": NaN,
        "paragraph": "Synthesis of ZIF-8: The mixture of ZnNO3·6(H2O) (0.250 mmol, 0.075 g), 2-methylimidazole (2-Hmim, 0.500 mmol, 0.041g) in N,N-dimethylformamide (DMF, 3 mL), and small amount of HNO3 was sealed in a 20 mL vial and heated to 120 °C for 48h, and then cooled to room-temperature. The pale yellow polyhedral crystals were obtained, washed with ethanol, and dried at room temperature (Yield: 63%).",
        "compound name": "ZIF-8",
        "metal source": "ZnNO3·6(H2O)",
        "metal amount": "0.250 mmol, 0.075 g",
        "linker": "2-methylimidazole (2-Hmim)",
        "linker amount": "0.500 mmol, 0.041 g",
        "modulator": "HNO3",
        "modulator amount or volume": "small amount",
        "solvent": "N,N-dimethylformamide (DMF)",
        "solvent volume": "3 mL",
        "reaction temperature": "120 °C",
        "reaction time": "48 h"
    },
    {
        "Paper": "64ZTIF9",
        "Remark": NaN,
        "paragraph": "Synthesis of Zn(5-etz)0.84(2-mim)1.14 (ZTIF-9): The mixture of Zn(CH3CO2)2·2H2O (0.5 mmol, 0.110g), 5-ethyltetrazole (Hetz, 0.5 mmol, 0.049 g), 2-methylimidazole (Hmim, 0.5 mmol, 0.041 g) in N,N dimethylformamide (DMF, 2 mL) and ethanol (2 mL) was sealed in a 20 mL vial and heated to 120 °C for 3 days, and then cooled to room-temperature. The colorless polyhedral crystals were obtained,washed with ethanol, and dried at room temperature (Yield: 55%). Anal. Calcd for ZTIF-9 (activated):Calcd. C, 35.55; H, 4.18; N, 33.16; Found C, 35.33; H, 4.18; N, 33.09",
        "compound name": "Zn(5-etz)0.84(2-mim)1.14 (ZTIF-9)",
        "metal source": "Zn(CH3CO2)2·2H2O",
        "metal amount": "0.5 mmol, 0.110 g",
        "linker": "5-ethyltetrazole (Hetz) | 2-methylimidazole (Hmim)",
        "linker amount": "0.5 mmol, 0.049 g | 0.5 mmol, 0.041 g",
        "modulator": NaN,
        "modulator amount or volume": NaN,
        "solvent": "N,N dimethylformamide (DMF) | ethanol",
        "solvent volume": "2 mL | 2 mL",
        "reaction temperature": "120 °C",
        "reaction time": "3 days"
    },
    {
        "Paper": NaN,
        "Remark": NaN,
        "paragraph": "Synthesis of Zn(5-vtz)0.63(2-mim)1.37 (ZTIF-10): The mixture of Zn(CH3CO2)2·2H2O (0.5 mmol,0.110 g), 5-vinyltetrazole (Hvtz, 0.5 mmol, 0.050 g), Hmim (0.5 mmol, 0.041 g) in DMF (2 mL) andethanol (2 mL) was sealed in a 20 mL vial and heated to 120 °C for 3 days, and then cooled to room temperature. The pale yellow polyhedral crystals were obtained, washed with ethanol, and dried atroom temperature (Yield: 52%). Anal. Calcd for ZTIF-10 (activated): Calcd. C, 37.48; H, 3.73; N,31.11; Found C, 37.59; H, 3.81; N, 30.71.",
        "compound name": "Zn(5-vtz)0.63(2-mim)1.37 (ZTIF-10)",
        "metal source": "Zn(CH3CO2)2·2H2O",
        "metal amount": "0.5 mmol, 0.110 g",
        "linker": "5-vinyltetrazole (Hvtz) | Hmim",
        "linker amount": "0.5 mmol, 0.050 g | 0.5 mmol, 0.041 g",
        "modulator": NaN,
        "modulator amount or volume": NaN,
        "solvent": "DMF | ethanol",
        "solvent volume": "2 mL | 2 mL",
        "reaction temperature": "120 °C",
        "reaction time": "3 days"
    },
    {
        "Paper": "65ZTIF11",
        "Remark": NaN,
        "paragraph": "Synthesis of Zn5(tz)2(nim)8 (ZTIF-11): the mixture of Zn(NO3)2·6(H2O) (0.25 mmol, 0.075 g),tetrazole (tz, 0.10 mmol, 0.007 g), 2-nitroimidazole (nim, 0.40 mmol, 0.045 g) in Ethylene Glycol(2 ml) was sealed in a 20 ml vial and heated to 120 °C for 1 days, and then cooled to room temperature. The pale yellow polyhedral crystals were obtained, washed with ethanol, and dried atroom temperature (Yield: 51%). The micro-synthesis condition of ZTIF-11 can be scalable to 0.43gram scale by using the same reaction conditions in a larger volume (23 mL Teflon-lined stainlesssteel reactor). The co-existence of tz and nim in ZTIF-11 are proved by 1HNMR. To prove thephase purity of the bulk sample, the powder-XRD (PXRD) and elemental analysis (EA) of theElectronic Supplementary Material (ESI) for Inorganic Chemistry Frontiers.This journal is ? the Partner Organisations 2018activated samples are presented here. A comparison calculated/found EA of the activated samplesproved the phase purity of the sample. The ratio of these two ligands has been obtained from thesingle crystal data as well as EA results. Anal. Calcd for C26H18N32O16Zn5: Calcd. C, 22.93; H,1.33; N, 32.92; Found C, 22.99; H, 1.38; N, 32.85. IR (KBr cm-1): 2936 (m), 1652 (s), 1500(s),1365 (vs), 1281 (m), 951 (s), 794 (m), 695 (m).",
        "compound name": "Zn5(tz)2(nim)8 (ZTIF-11)",
        "metal source": "Zn(NO3)2·6H2O",
        "metal amount": "0.25 mmol, 0.075 g",
        "linker": "tetrazole (tz) | 2-nitroimidazole (nim)",
        "linker amount": "0.10 mmol, 0.007 g | 0.40 mmol, 0.045 g",
        "modulator": NaN,
        "modulator amount or volume": NaN,
        "solvent": "Ethylene Glycol",
        "solvent volume": "2 ml",
        "reaction temperature": "120 °C",
        "reaction time": "1 day"
    },
    {
        "Paper": NaN,
        "Remark": NaN,
        "paragraph": "Synthesis of Zn2(ptz)(nim)3 (ZTIF-12): Zn(NO3)2·6(H2O) (0.25 mmol, 0.075 g), 5-phenyl-1H tetrazole (ptz, 0.125 mmol, 0.018 g), 2-nitroimidazole (nim, 0.375 mmol, 0.042 g) in EthyleneGlycol (2 ml) was sealed in a 20 ml vial and heated to 120 °C for 2 days, and then cooled to room temperature. The yellow crystals were obtained, washed with ethanol, and dried at roomtemperature (Yield: 55%). Anal. Calcd for C16H11N13O6Zn2: Calcd. C, 31.39; H, 1.81; N, 29.75;Found C, 31.30; H, 1.85; N, 29.86. IR (KBr cm-1): 2922 (w), 1669 (s), 1457 (s), 1386 (vs), 1284(m), 1075 (s), 758 (m), 687 (m).",
        "compound name": "Zn2(ptz)(nim)3 (ZTIF-12)",
        "metal source": "Zn(NO3)2·6H2O",
        "metal amount": "0.25 mmol, 0.075 g",
        "linker": "5-phenyl-1H tetrazole (ptz) | 2-nitroimidazole (nim)",
        "linker amount": "0.125 mmol, 0.018 g | 0.375 mmol, 0.042 g",
        "modulator": NaN,
        "modulator amount or volume": NaN,
        "solvent": "Ethylene Glycol",
        "solvent volume": "2 ml",
        "reaction temperature": "120 °C",
        "reaction time": "2 days"
    },
    {
        "Paper": NaN,
        "Remark": NaN,
        "paragraph": "Synthesis of Zn(ett) (nim) (ZTIF-13): the mixture of Zn(NO3)2·6(H2O) (0.25 mmol, 0.075 g), 5-(Ethylthio)-1H-tetrazole (ett, 0.25 mmol, 0.033 g), 2-nitroimidazole (nim, 0.25 mmol, 0.028 g) inEthylene Glycol (2 ml) was sealed in a 20 ml vial and heated to 120 °C for 2 days, and then cooledto room-temperature. The yellow crystals were obtained, washed with ethanol, and dried at roomtemperature (Yield: 60%). Anal. Calcd for C6H7N7O2SZn: Calcd. C, 23.50; H, 2.30; N, 31.97;Found C, 23.61; H, 2.39; N, 31.86. IR (KBr cm-1): 2933 (m), 1671 (s), 1499 (s), 1390 (vs), 1281(m), 1095 (s), 760 (m), 697 (m).",
        "compound name": "Zn(ett) (nim) (ZTIF-13)",
        "metal source": "Zn(NO3)2·6H2O",
        "metal amount": "0.25 mmol, 0.075 g",
        "linker": "5-(Ethylthio)-1H-tetrazole (ett) | 2-nitroimidazole (nim)",
        "linker amount": "0.25 mmol, 0.033 g | 0.25 mmol, 0.028 g",
        "modulator": NaN,
        "modulator amount or volume": NaN,
        "solvent": "Ethylene Glycol",
        "solvent volume": "2 ml",
        "reaction temperature": "120 °C",
        "reaction time": "2 days"
    },
    {
        "Paper": "66ZTIF14",
        "Remark": NaN,
        "paragraph": "Synthesis of Zn2(tz)2(Dmbim)2?guest (ZTIF-14): the mixture of Zn(NO3)2·6(H2O) (0.500 mmol, 0.148 g), tetrazole (tz, 0.500 mmol, 0.035 g), 5,6-methylbenzimdazole (Dmbim, 0.500 mmol, 0.073 g) in N,N-dimethylformamide (DMF, 4 mL) was sealed in a 20 mL vial and heated to 120 °C for 2 days, and then cooled to room-temperature. The pale yellow polyhedral crystals were obtained, washed with ethanol, and dried at room temperature (Yield: 60%). Anal. Calcd for C10H10N6Zn(activated): Calcd. C, 42.95; H, 3.60; N, 30.05; Found C, 43.02; H, 3.47; N, 30.25. IR (KBr cm-1): 2931 (m), 1659 (s), 1484 (s), 1388 (vs), 1236 (m), 1095 (s), 760 (m), 695 (m).",
        "compound name": "Zn2(tz)2(Dmbim)2?guest (ZTIF-14)",
        "metal source": "Zn(NO3)2·6(H2O)",
        "metal amount": "0.500 mmol, 0.148 g",
        "linker": "tetrazole (tz) | 5,6-methylbenzimdazole (Dmbim)",
        "linker amount": "0.500 mmol, 0.035 g | 0.500 mmol, 0.073 g",
        "modulator": NaN,
        "modulator amount or volume": NaN,
        "solvent": "N,N-dimethylformamide (DMF)",
        "solvent volume": "4 mL",
        "reaction temperature": "120 °C",
        "reaction time": "2 days"
    },
    {
        "Paper": NaN,
        "Remark": NaN,
        "paragraph": "Synthesis of Zn2(5-atz)2(Dmbim)2? guest (ZTIF-15): the mixture of Zn(NO3)2·6(H2O) (0.500 mmol, 0.148 g), 5-Aminotetrazole (5-atz, 0.500mmol, 0.043 g), 5,6-methylbenzimdazole (Dmbim, 0.500 mmol, 0.073 g) in 4 ml DMF was sealed in a 20 mL vial and heated to 120 °C for 2 days, and then cooled to room-temperature. The pale yellow crystals were obtained, washed with ethanol, and dried at room temperature (Yield: 45%). Anal. Calcd for C10H11N7Zn (activated): Calcd. C, 40.76; H, 3.76; N, 33.28; Found C, 40.52; H, 3.57; N, 33.71. IR (KBr cm-1): 2922 (w), 1669 (s), 1457 (s), 1390 (vs), 1281 (m), 1075 (s), 758 (m), 687 (m).",
        "compound name": "Zn2(5-atz)2(Dmbim)2? guest (ZTIF-15)",
        "metal source": "Zn(NO3)2·6(H2O)",
        "metal amount": "0.500 mmol, 0.148 g",
        "linker": "5-Aminotetrazole (5-atz) | 5,6-methylbenzimdazole (Dmbim)",
        "linker amount": "0.500 mmol, 0.043 g | 0.500 mmol, 0.073 g",
        "modulator": NaN,
        "modulator amount or volume": NaN,
        "solvent": "DMF",
        "solvent volume": "4 mL",
        "reaction temperature": "120 °C",
        "reaction time": "2 days"
    },
    {
        "Paper": NaN,
        "Remark": NaN,
        "paragraph": "Synthesis of Zn2(5-mtz)2(Dmbim)2·guest (ZTIF-16): the mixture of Zn(NO3)2·6(H2O) (0.500 mmol, 0.148 g), 5-methyltetrazole (5-mtz, 0.500mmol, 0.042 g), 5,6-methylbenzimdazole (Dmbim, 0.500 mmol, 0.073 g) in N,N-dimethylacetamide (DMA, 4 mL) was sealed in a 20 mL vial and heated to 120 °C for 2 days, and then cooled to room-temperature. The pale yellow crystals were obtained, washed with ethanol, and dried at room temperature (Yield: 54%). Anal. Calcd for C11H12N6Zn (activated): Calcd. C, 44.99; H, 4.12; N, 28.62; Found C, 44.72; H, 4.17; N, 28.91. IR (KBr cm-1): 2928 (w), 1653 (s), 1476 (s), 1393 (vs), 1247 (m), 1103 (s), 758 (m), 638 (m).",
        "compound name": "Zn2(5-mtz)2(Dmbim)2·guest (ZTIF-16)",
        "metal source": "Zn(NO3)2·6(H2O)",
        "metal amount": "0.500 mmol, 0.148 g",
        "linker": "5-methyltetrazole (5-mtz) | 5,6-methylbenzimdazole (Dmbim)",
        "linker amount": "0.500 mmol, 0.042 g | 0.500 mmol, 0.073 g",
        "modulator": NaN,
        "modulator amount or volume": NaN,
        "solvent": "N,N-dimethylacetamide (DMA)",
        "solvent volume": "4 mL",
        "reaction temperature": "120 °C",
        "reaction time": "2 days"
    },
    {
        "Paper": "67ZTIF17",
        "Remark": NaN,
        "paragraph": "2. 2 Synthesis of [Zn(ett)(Dmbim)]n (ZTIF-17)ZTIF-17 was synthesized from urothermalmethod by mixing Zn(NO3)2·6(H2O) (0.500 mmol, 0.148 g), 5-ethylthiotrazole (0.500 mmol, 0.065 g), 5,6-methylbenzimdazole (0.500 mmol, 0.073 g) and 2-imidazolidinone (e-urea) (1.200 g) was sealed in a 20 mL vial and heated to 120 °C for 2 days. After washing with ethanol, the pale yellow polyhedral crystals were obtained and dried at room temperature (yield: 37%). Elemental analysis for compoundZTIF-17 (C12H14N6SZn): Calcd. (%): C, 42.43; H, 4.15; N, 24.74. Found (%): C, 42.49; H, 4.10; N, 24.82. IR (KBr, cm-1): 2969 (w), 1635 (w), 1470 (vs), 1371 (s), 1255 (m), 1055 (w), 852 (m), 659 (m).",
        "compound name": "[Zn(ett)(Dmbim)]n (ZTIF-17)",
        "metal source": "Zn(NO3)2·6(H2O)",
        "metal amount": "0.500 mmol, 0.148 g",
        "linker": "5-ethylthiotrazole | 5,6-methylbenzimdazole",
        "linker amount": "0.500 mmol, 0.065 g | 0.500 mmol, 0.073 g",
        "modulator": "2-imidazolidinone (e-urea)",
        "modulator amount or volume": "1.200 g",
        "solvent": NaN,
        "solvent volume": NaN,
        "reaction temperature": "120 °C",
        "reaction time": "2 days"
    },
    {
        "Paper": "68ZTIF18",
        "Remark": NaN,
        "paragraph": "Preparation of compound 122.2 mg (0.05 mmol) Tipa and 3.4 mg (0.05mmol) imidazole were added into a mixed solution of 1, 4-dioxane and water (3.2 mL/0.8 mL) in a 20 mL glass bottle, followed by 20 μL triethylamine. After ultrasonic dissolving, 22.3 mg (0.075mmol) ZnNO3·6H2O was added. Then, the bottle was sealed and kept in 100 °C for three days. Beige clear crystals were collected and washed in 34 % yield. Element analysis, calculated: C = 47.76 %, H = 4.37 %, N = 19.12 %, found: C = 47.43%, H = 4.07 %, N = 19.04 %. IR(KBr, cm?1) 3119(s), 2953(w), 2851(w), 2602(w), 2532(w), 2426(w), 2352(w), 1897(w), 1607(m), 1531(s), 1384(s), 1336(s), 1320(s), 1287(s), 1267(s), 1176(w), 1117(s), 1094(s), 1068(s).",
        "compound name": "compound 1",
        "metal source": "ZnNO3·6H2O",
        "metal amount": "22.3 mg, 0.075mmol",
        "linker": "Tipa | imidazole",
