Repository: zw-SIMM/SFTLLMs_for_ChemText_Mining

## 1. Data for Paragraph2MOFInfo

- Data for fine-tuning LLMs are in ```data/data_for_llms```.

- Data for fine-tuning bart or T5 are in ```data/data_for_bart_or_t5```. 

(preprocessed beacuse the 512 length limitation, split into 11 prefix tasks )

## 2. Methods for Paragraph2MOFInfo

## 3. Evaluating the results of Paragraph2MOFInfo

All predictions will be saved in ```results/predictions```

Evalutating codes for LLMs (ChatGPT, Llama, Mistral) are in ```evaluate_llms_paragraph2MOFInfo_all.ipynb```

Evalutating codes for LM (Bart or T5) are in ```evaluate_bart_or_t5_Paragraph2NMR.ipynb```

File: Paragraph2MOFInfo/data/raw_data/MOF_annotated_data.json (part 10 of 25)
[
        "linker amount": "22.2 mg, 0.05 mmol | 3.4 mg, 0.05mmol",
        "modulator": "triethylamine",
        "modulator amount or volume": "20 μL",
        "solvent": "1,4-dioxane | water",
        "solvent volume": "3.2 mL | 0.8 mL",
        "reaction temperature": "100 °C",
        "reaction time": "three days"
    },
    {
        "Paper": NaN,
        "Remark": NaN,
        "paragraph": "Preparation of compound 222.2 mg (0.05 mmol) Tipa and 2.8 mg (0.04mmol) imidazole were added to a mixed solution of 1, 4-dioxane and water (3 mL/1 mL) in a 20 mL glass bottle. After ultrasonic dissolving, 14.9 mg (0.05 mmol) ZnNO3·6H2O was added. Then, the bottle was sealed and kept in 100 °C for three days. Beige clear crystals were collected and washed in 21 % yield. Element analysis, calculated: C = 49.60 %, H = 4.34 %, N = 18.46 %, found: C = 48.76%, H = 4.33 %, N = 18.74 %. IR(KBr, cm-1) 3122(m), 2767(w), 2603(w), 2426(w), 2401(w), 2350(w), 1911(w), 1767(w), 1605(m), 1520(s), 1384(s), 1363(), 1314(w), 1263(w), 1126(s), 1068(s)",
        "compound name": "compound 2",
        "metal source": "ZnNO3·6H2O",
        "metal amount": "14.9 mg, 0.05 mmol",
        "linker": "Tipa | imidazole",
        "linker amount": "22.2 mg, 0.05 mmol | 2.8 mg, 0.04mmol",
        "modulator": NaN,
        "modulator amount or volume": NaN,
        "solvent": "1,4-dioxane | water",
        "solvent volume": "3 mL | 1 mL",
        "reaction temperature": "100 °C",
        "reaction time": "three days"
    },
    {
        "Paper": "69ZTIF50",
        "Remark": "同",
        "paragraph": "Synthesis of HZIrF-1R.The mixture of Zn(CH3COO)2·2H2O(0.5 mmol, 0.110 g), R-OH-bim (0.5 mol, 0.086 g), 5-mtz (0.5mmol, 0.045 g) ethanol (3 ml) and N,N-dimethylformamide (3 ml) was sealed in a 20 ml vial and heated to 120 °C for 3 days, and then cooled to room-temperature. The light yellow crystals were obtained in pure phase, washed with ethanol, and dried at room temperature (Yield: 50% yield based on Zn). Anal. Calcd. (%) for C18H25N15O2Zn2(614.27): H: 4.04, C: 48.10, N: 12.47. Found: H 4.10, C 48.07, N 12.48. IR (KBr pellet, cm-1): 3288b, 2983s, 2939m, 2881w, 1650s, 1541w, 1506w, 1438m, 1396m, 1274m, 1118m, 1072m, 1024m, 919m, 829m, 759m, 692m, 648m, 418m. With exception of DMF, other amide solvents such as formamide, N-methylformamide, N,N-dimethylacetamide, 1-methyl-2-pyrrolidinone, 1,3-dimethyl-2-imidazolidinone (DMI), tetrahydro-1,3-dimethyl-2(1H) pyrimidine (DMPU) and 1-formylpiperidine 3have also been investigated in the system of HZIrF-1. And ethanol can also be replaced by other methanol solvents, such as methanol, 1-propanol, 2-propanol, 1-butanol, 2-butanol, benzyl alcohol, and so on. In all the solvents system above, the same SOD-type framework can be obtained. Thus, solvents can't be effective structure directed agents (SDAs) in the synthesis of HZIrF-1. Synthesis of HZIrF-1S.It was obtained by the similar method as described for HZIrF-1R except for using S-OH-bim instead of R-OH-bim (Yield: 48%). Anal. Calcd. (%) for C18H25N15O2Zn2(614.27): H: 4.04, C: 48.10, N: 12.47. Found: H 4.20, C 47.00, N 12.30. IR (KBr pellet, cm-1): 3300b, 2980s, 2940m, 2880w, 1650s, 1535w, 1435m, 1395m, 1274m, 1072m, 1024m, 919m, 829m, 759m, 692m, 418m.",
        "compound name": "HZIrF-1R",
        "metal source": "Zn(CH3COO)2·2H2O",
        "metal amount": "0.5 mmol, 0.110 g",
        "linker": "R-OH-bim | 5-mtz",
        "linker amount": "0.5 mol, 0.086 g | 0.5mmol, 0.045 g",
        "modulator": NaN,
        "modulator amount or volume": NaN,
        "solvent": "ethanol | N,N-dimethylformamide",
        "solvent volume": "3 ml | 3 ml",
        "reaction temperature": "120 °C",
        "reaction time": "3 days"
    },
    {
        "Paper": NaN,
        "Remark": "同279",
        "paragraph": "Synthesis of HZIrF-1R.The mixture of Zn(CH3COO)2·2H2O(0.5 mmol, 0.110 g), R-OH-bim (0.5 mol, 0.086 g), 5-mtz (0.5mmol, 0.045 g) ethanol (3 ml) and N,N-dimethylformamide (3 ml) was sealed in a 20 ml vial and heated to 120 °C for 3 days, and then cooled to room-temperature. The light yellow crystals were obtained in pure phase, washed with ethanol, and dried at room temperature (Yield: 50% yield based on Zn). Anal. Calcd. (%) for C18H25N15O2Zn2(614.27): H: 4.04, C: 48.10, N: 12.47. Found: H 4.10, C 48.07, N 12.48. IR (KBr pellet, cm-1): 3288b, 2983s, 2939m, 2881w, 1650s, 1541w, 1506w, 1438m, 1396m, 1274m, 1118m, 1072m, 1024m, 919m, 829m, 759m, 692m, 648m, 418m. With exception of DMF, other amide solvents such as formamide, N-methylformamide, N,N-dimethylacetamide, 1-methyl-2-pyrrolidinone, 1,3-dimethyl-2-imidazolidinone (DMI), tetrahydro-1,3-dimethyl-2(1H) pyrimidine (DMPU) and 1-formylpiperidine 3have also been investigated in the system of HZIrF-1. And ethanol can also be replaced by other methanol solvents, such as methanol, 1-propanol, 2-propanol, 1-butanol, 2-butanol, benzyl alcohol, and so on. In all the solvents system above, the same SOD-type framework can be obtained. Thus, solvents can't be effective structure directed agents (SDAs) in the synthesis of HZIrF-1. Synthesis of HZIrF-1S.It was obtained by the similar method as described for HZIrF-1R except for using S-OH-bim instead of R-OH-bim (Yield: 48%). Anal. Calcd. (%) for C18H25N15O2Zn2(614.27): H: 4.04, C: 48.10, N: 12.47. Found: H 4.20, C 47.00, N 12.30. IR (KBr pellet, cm-1): 3300b, 2980s, 2940m, 2880w, 1650s, 1535w, 1435m, 1395m, 1274m, 1072m, 1024m, 919m, 829m, 759m, 692m, 418m.",
        "compound name": "HZIrF-1S",
        "metal source": "Zn(CH3COO)2·2H2O",
        "metal amount": "0.5 mmol, 0.110 g",
        "linker": "S-OH-bim | 5-mtz",
        "linker amount": "0.5 mol, 0.086 g | 0.5mmol, 0.045 g",
        "modulator": NaN,
        "modulator amount or volume": NaN,
        "solvent": "ethanol | N,N-dimethylformamide",
        "solvent volume": "3 ml | 3 ml",
        "reaction temperature": "120 °C",
        "reaction time": "3 days"
    },
    {
        "Paper": NaN,
        "Remark": "同279",
        "paragraph": "Synthesis of HZIrF-1R.The mixture of Zn(CH3COO)2·2H2O(0.5 mmol, 0.110 g), R-OH-bim (0.5 mol, 0.086 g), 5-mtz (0.5mmol, 0.045 g) ethanol (3 ml) and N,N-dimethylformamide (3 ml) was sealed in a 20 ml vial and heated to 120 °C for 3 days, and then cooled to room-temperature. The light yellow crystals were obtained in pure phase, washed with ethanol, and dried at room temperature (Yield: 50% yield based on Zn). Anal. Calcd. (%) for C18H25N15O2Zn2(614.27): H: 4.04, C: 48.10, N: 12.47. Found: H 4.10, C 48.07, N 12.48. IR (KBr pellet, cm-1): 3288b, 2983s, 2939m, 2881w, 1650s, 1541w, 1506w, 1438m, 1396m, 1274m, 1118m, 1072m, 1024m, 919m, 829m, 759m, 692m, 648m, 418m. With exception of DMF, other amide solvents such as formamide, N-methylformamide, N,N-dimethylacetamide, 1-methyl-2-pyrrolidinone, 1,3-dimethyl-2-imidazolidinone (DMI), tetrahydro-1,3-dimethyl-2(1H) pyrimidine (DMPU) and 1-formylpiperidine 3have also been investigated in the system of HZIrF-1. And ethanol can also be replaced by other methanol solvents, such as methanol, 1-propanol, 2-propanol, 1-butanol, 2-butanol, benzyl alcohol, and so on. In all the solvents system above, the same SOD-type framework can be obtained. Thus, solvents can't be effective structure directed agents (SDAs) in the synthesis of HZIrF-1. Synthesis of HZIrF-1S.It was obtained by the similar method as described for HZIrF-1R except for using S-OH-bim instead of R-OH-bim (Yield: 48%). Anal. Calcd. (%) for C18H25N15O2Zn2(614.27): H: 4.04, C: 48.10, N: 12.47. Found: H 4.20, C 47.00, N 12.30. IR (KBr pellet, cm-1): 3300b, 2980s, 2940m, 2880w, 1650s, 1535w, 1435m, 1395m, 1274m, 1072m, 1024m, 919m, 829m, 759m, 692m, 418m.",
        "compound name": "HZIrF-2R",
        "metal source": "Zn(CH3COO)2·2H2O",
        "metal amount": "0.5 mmol, 0.110 g",
        "linker": "R-OH-bim | 5-mtz",
        "linker amount": "0.5 mol, 0.086 g | 0.5mmol, 0.045 g",
        "modulator": "HBF4",
        "modulator amount or volume": "one drop",
        "solvent": "ethanol | N,N-dimethylformamide",
        "solvent volume": "3 ml | 3 ml",
        "reaction temperature": "120 °C",
        "reaction time": "3 days"
    },
    {
        "Paper": "70IRMOF2",
        "Remark": NaN,
        "paragraph": "IRMOF-2, Zn4O(C8H3BrO4)3. 2-Bromobenzene-1,4-dicarboxylic acid (0.38 g, 1.6 mmol, Aldrich) and zinc nitrate tetrahydrate (1.5 g,5.7 mmol, EM Science) were dissolved in 100 mL of N,N-diethylfor mamide (BASF) with stirring in a 1-L wide mouth glass jar. The jarwas tightly capped and placed in a 100 °C oven for 40 h to yield cubiccrystals. After decanting the hot mother liquor and rinsing with DMF,the product was immersed in chloroform (Fisher) for 3 d, during whichthe activation solvent was decanted and freshly replenished three times.The solvent was removed under vacuum at room temperature, yieldingthe porous material.",
        "compound name": "IRMOF-2, Zn4O(C8H3BrO4)3",
        "metal source": "zinc nitrate tetrahydrate",
        "metal amount": "1.5 g, 5.7 mmol",
        "linker": "2-Bromobenzene-1,4-dicarboxylic acid",
        "linker amount": "0.38 g, 1.6 mmol",
        "modulator": NaN,
        "modulator amount or volume": NaN,
        "solvent": "N,N-diethylformamide",
        "solvent volume": "100 mL",
        "reaction temperature": "100 °C",
        "reaction time": "40 h"
    },
    {
        "Paper": NaN,
        "Remark": NaN,
        "paragraph": "IRMOF-3, Zn4O(C8H5NO4)3. 2-Aminobenzene-1,4-dicarboxylic acid (0.75 g, 4.1 mmol, Aldrich) and zinc nitrate tetrahydrate (3.0 g, 11 mmol, EM Science) were dissolved in 100 mL of N,N-diethylfor mamide (BASF) with stirring in a 1-L wide mouth glass jar. The jarwas tightly capped and placed in a 100 °C oven for 18 h to yield cubiccrystals. After decanting the hot mother liquor and rinsing with DMF,the product was immersed in chloroform (Fisher) for 3 d, during whichthe activation solvent was decanted and freshly replenished three times.The solvent was removed under vacuum at room temperature, yieldingthe porous material.",
        "compound name": "IRMOF-3, Zn4O(C8H5NO4)3",
        "metal source": "zinc nitrate tetrahydrate",
        "metal amount": "3.0 g, 11 mmol",
        "linker": "2-Aminobenzene-1,4-dicarboxylic acid",
        "linker amount": "0.75 g, 4.1 mmol",
        "modulator": NaN,
        "modulator amount or volume": NaN,
        "solvent": "N,N-diethylformamide",
        "solvent volume": "100 mL",
        "reaction temperature": "100 °C",
        "reaction time": "18 h"
    },
    {
        "Paper": NaN,
        "Remark": NaN,
        "paragraph": "IRMOF-6, Zn4O(C10H6O4)3. 1,2-Dihydrocyclobutabenzene-3,6-dicarboxylic acid (1.0 g, 5.2 mmol, prepared as described in theliterature10) and zinc nitrate tetrahydrate (3.0 g, 11 mmol, EM Science)were dissolved in 100 mL of N,N-diethylformamide (BASF) withstirring ina1L wide mouth glass jar. The jar was tightly capped andplaced in a 100 °C oven for 18 h to yield cubic crystals. After decantingthe hot mother liquor and rinsing with DMF, the product was immersedin chloroform (Fisher) for 3 d, during which the activation solvent wasdecanted and freshly replenished three times. The solvent was removedunder vacuum at room temperature, yielding the porous material.",
        "compound name": "IRMOF-6, Zn4O(C10H6O4)3",
        "metal source": "zinc nitrate tetrahydrate",
        "metal amount": "3.0 g, 11 mmol",
        "linker": "1,2-Dihydrocyclobutabenzene-3,6-dicarboxylic acid",
        "linker amount": "1.0 g, 5.2 mmol",
        "modulator": NaN,
        "modulator amount or volume": NaN,
        "solvent": "N,N-diethylformamide",
        "solvent volume": "100 mL",
        "reaction temperature": "100 °C",
        "reaction time": "18 h"
    },
    {
        "Paper": NaN,
        "Remark": NaN,
        "paragraph": "IRMOF-9, Zn4O(C14H8O4)3. 4,4'-Biphenyldicarboxylic acid (0.3 g,1.2 mmol, Aldrich) and zinc nitrate tetrahydrate (1.8 g, 6.9 mmol, EMScience) were stirred for 15 min in 100 mL of N,N-dimethylformamide(Fisher) in a 1-L wide mouth glass jar. The jar was tightly capped andplaced in a 100 °C oven for 18 h to yield rectangular prismatic crystals.After decanting the hot mother liquor and rinsing with DMF, the productwas immersed in chloroform (Fisher) for 3 d, during which theactivation solvent was decanted and freshly replenished three times.The solvent was removed under vacuum at room temperature, yieldingthe porous material.",
        "compound name": "IRMOF-9, Zn4O(C14H8O4)3",
        "metal source": "zinc nitrate tetrahydrate",
        "metal amount": "1.8 g, 6.9 mmol",
        "linker": "4,4'-Biphenyldicarboxylic acid",
        "linker amount": "0.3 g, 1.2 mmol",
        "modulator": NaN,
        "modulator amount or volume": NaN,
        "solvent": "N,N-dimethylformamide",
        "solvent volume": "100 mL",
        "reaction temperature": "100 °C",
        "reaction time": "18 h"
    },
    {
        "Paper": NaN,
        "Remark": NaN,
        "paragraph": "IRMOF-13, Zn4O(C18H8O4)3. Pyrene-2,7-dicarboxylic acid (0.1 g,0.34 mmol, prepared by hydrolysis of the dimethyl ester11) and zinc nitrate tetrahydrate (0.6 g, 2.3 mmol, EM Science) were stirred for 15min in 100 mL of N,N-dimethylformamide (Fisher) in a 1-L wide mouthglass jar. The jar was tightly capped and placed in a 70 °C oven for 40h to yield trigonal block crystals. After decanting the hot mother liquorand rinsing with DMF, the product was immersed in chloroform (Fisher)for 3 d, during which the activation solvent was decanted and freshlyreplenished three times. The solvent was removed under vacuum atroom temperature, yielding the porous material.",
        "compound name": "IRMOF-13, Zn4O(C18H8O4)3",
        "metal source": "zinc nitrate tetrahydrate",
        "metal amount": "0.6 g, 2.3 mmol",
        "linker": "Pyrene-2,7-dicarboxylic acid",
        "linker amount": "0.1 g, 0.34 mmol",
        "modulator": NaN,
        "modulator amount or volume": NaN,
        "solvent": "N,N-dimethylformamide",
        "solvent volume": "100 mL",
        "reaction temperature": "70 °C",
        "reaction time": "40 h"
    },
    {
        "Paper": NaN,
        "Remark": NaN,
        "paragraph": "IRMOF-20, Zn4O(C8H2O4S2)3. Thieno[3,2-b]thiophene-2,5-dicar boxylic acid (0.75 g, 3.3 mmol, prepared as described in the liteand zinc nitrate tetrahydrate (3.0 g, 11 mmol, EM Science) weredissolved in 100 mL of N,N-diethylformamide (BASF) with stirring ina 1-L wide mouth glass jar. The jar was tightly capped and placed ina 100 °C oven for 18 h to yield cubic crystals. After decanting the hotmother liquor and rinsing with DMF, the product was immersed inchloroform (Fisher) for 3 d, during which the activation solvent wasdecanted and freshly replenished three times. The solvent was removedunder vacuum at room temperature, yielding the porous material.",
        "compound name": "IRMOF-20, Zn4O(C8H2O4S2)3",
        "metal source": "zinc nitrate tetrahydrate",
        "metal amount": "3.0 g, 11 mmol",
        "linker": "Thieno[3,2-b]thiophene-2,5-dicar boxylic acid",
        "linker amount": "0.75 g, 3.3 mmol",
        "modulator": NaN,
        "modulator amount or volume": NaN,
        "solvent": "N,N-diethylformamide",
        "solvent volume": "100 mL",
        "reaction temperature": "100 °C",
        "reaction time": "18 h"
    },
    {
        "Paper": NaN,
        "Remark": NaN,
        "paragraph": "HKUST-1, Cu2(C9H3O6)4/3. Benzene-1,3,5-tricarboxylic acid (5.0g, 24 mmol, Aldrich) and copper(II) nitrate hemipentahydrate (10.0 g,43 mmol, Aldrich) were stirred for 15 min in 250 mL of solventconsisting of equal parts N,N-dimethylformamide (Fisher), ethanol(Fisher) and deionized water in a 1-L wide mouth glass jar. The jarwas tightly capped and placed in an 85 °C oven for 20 h to yield smalloctahedral crystals. After decanting the hot mother liquor and rinsingwith DMF, the product was immersed in dichloromethane (Fisher) for3 d, during which the activation solvent was decanted and freshlyreplenished three times. The solvent was removed under vacuum at170 °C, yielding the porous material.",
        "compound name": "HKUST-1, Cu2(C9H3O6)4/3",
        "metal source": "copper(II) nitrate hemipentahydrate",
        "metal amount": "10.0 g, 43 mmol",
        "linker": "Benzene-1,3,5-tricarboxylic acid",
        "linker amount": "5.0 g, 24 mmol",
        "modulator": NaN,
        "modulator amount or volume": NaN,
        "solvent": "N,N-dimethylformamide, ethanol, deionized water",
        "solvent volume": "250 mL",
        "reaction temperature": "85 °C",
        "reaction time": "20 h"
    },
    {
        "Paper": NaN,
        "Remark": NaN,
        "paragraph": "MOF-74, Zn2(C8H2O6). 2,5-Dihydroxybenzene-1,4-dicarboxylicacid (2.5 g, 13 mmol, Aldrich) and zinc nitrate tetrahydrate (10.0 g,38 mmol, EM Science) were dissolved in 500 mL of N,N-dimethyl formamide (Fisher) with stirring in a 1-L wide mouth glass jar. Afterdissolution of the reagents, 25 mL of deionized water was added. Thejar was tightly capped and placed in an 100 °C oven for 20 h to yieldtrigonal block crystals. After decanting the hot mother liquor and rinsingwith DMF, the product was immersed in methanol (Fisher) for 6 d,during which the activation solvent was decanted and freshly replen ished three times. The solvent was removed under vacuum at 270 °C,yielding the porous material.",
        "compound name": "MOF-74, Zn2(C8H2O6)",
        "metal source": "zinc nitrate tetrahydrate",
        "metal amount": "10.0 g, 38 mmol",
        "linker": "2,5-Dihydroxybenzene-1,4-dicarboxylicacid",
        "linker amount": "2.5 g, 13 mmol",
        "modulator": NaN,
        "modulator amount or volume": NaN,
        "solvent": "N,N-dimethyl formamide",
        "solvent volume": "500 mL",
        "reaction temperature": "100 °C",
        "reaction time": "20 h"
    },
    {
        "Paper": "71IRMOF8",
        "Remark": "同",
        "paragraph": "Synthesis of MOF-5. Zn(NO3)2·6H2O (1.19 g, 4 mmol) and 1,4-benzenedicarboxylicacid (0.34 g, 2 mmol) were dissolved in 40 ml of DMF during vigorous stirring atroom temperature. Three drops of H2O2 aqueous solution (30 wt%) was added to thesolution. Triethylamin (2.3 ml) was slowly added dropwise to the above solutionunder vigorous agitation for 1 h. The white product was collected by repeatedfiltering, thorough washing with DMF for three times. The sample was degassedfirstly at room temperature for 6 h, then heated to 180 °C at a heating rate of 1 °C/minand held at this temperature for 12 h under degassing in vacuum. The yield is ~80%based on zinc. Anal. Calcd. for Zn4O(C8H4O4)3·H2O (MOF-5? Synthesis of IRMOF-8. The synthesis of IRMOF-8 followed the same procedures aspreparing MOF-5 described above. The only difference was that 2,6-naphtalenedicarboxylic acid (0.43 g, 2 mmol) was used instead of 1,4-benzenedicarboxylic acid for the synthesis of IRMOF-8. The yield is ~70% based onzinc. Anal. Calcd. for Zn4O(C12H6O4)3?2H2O (IRMOF-8?2H2O): Zn, 27.25%; C,45.28%; O, 25.16%. Found: Zn, 27.02%; C, 45.13%; O, 25.48%",
        "compound name": "MOF-5",
        "metal source": "Zn(NO3)2·6H2O",
        "metal amount": "1.19 g, 4 mmol",
        "linker": "1,4-benzenedicarboxylic acid",
        "linker amount": "0.34 g, 2 mmol",
        "modulator": "H2O2 aqueous solution (30 wt%)",
        "modulator amount or volume": "Three drops",
        "solvent": "DMF",
        "solvent volume": "40 ml",
        "reaction temperature": "room temperature",
        "reaction time": "1 h"
    },
    {
        "Paper": NaN,
        "Remark": "同290",
        "paragraph": "Synthesis of MOF-5. Zn(NO3)2·6H2O (1.19 g, 4 mmol) and 1,4-benzenedicarboxylicacid (0.34 g, 2 mmol) were dissolved in 40 ml of DMF during vigorous stirring atroom temperature. Three drops of H2O2 aqueous solution (30 wt%) was added to thesolution. Triethylamin (2.3 ml) was slowly added dropwise to the above solutionunder vigorous agitation for 1 h. The white product was collected by repeatedfiltering, thorough washing with DMF for three times. The sample was degassedfirstly at room temperature for 6 h, then heated to 180 °C at a heating rate of 1 °C/minand held at this temperature for 12 h under degassing in vacuum. The yield is ~80%based on zinc. Anal. Calcd. for Zn4O(C8H4O4)3·H2O (MOF-5? Synthesis of IRMOF-8. The synthesis of IRMOF-8 followed the same procedures aspreparing MOF-5 described above. The only difference was that 2,6-naphtalenedicarboxylic acid (0.43 g, 2 mmol) was used instead of 1,4-benzenedicarboxylic acid for the synthesis of IRMOF-8. The yield is ~70% based onzinc. Anal. Calcd. for Zn4O(C12H6O4)3?2H2O (IRMOF-8?2H2O): Zn, 27.25%; C,45.28%; O, 25.16%. Found: Zn, 27.02%; C, 45.13%; O, 25.48%",
        "compound name": "IRMOF-8",
        "metal source": "Zn(NO3)2·6H2O",
        "metal amount": "1.19 g, 4 mmol",
        "linker": "2,6-naphtalenedicarboxylic acid",
        "linker amount": "0.43 g, 2 mmol",
        "modulator": "H2O2 aqueous solution (30 wt%)",
        "modulator amount or volume": "Three drops",
        "solvent": "DMF",
        "solvent volume": "40 ml",
        "reaction temperature": "room temperature",
        "reaction time": "1 h"
    },
    {
        "Paper": "72IRMOF18",
        "Remark": NaN,
        "paragraph": "Synthesis of IRMOF-18, Zn4O(TMBDC)3 2,3,5,6-tetramethylbenzene-1,4-dicarboxylic acid (1.2 g, 5.4 mmol, Chem Service) and zinc nitrate hexahydrate (12 g, 40 mmol, Aldrich) were dissolved in 600 mL of N,N diethylformamide (BASF) with stirring and distributed into six large glass crystallization dishes. The covered dishes were heated for 48 hr at 70 °C, during which time a white polycrystalline solid formed on the surface of the vessel. After removal from the oven, the mother liquor was decanted and the solid was washed with N,N-dimethylformamide to remove unreacted material. The vessels were then filled with 100 mL of chloroform (Fisher), immersing the product. This solvent volume was replaced after 4 hr and allowed to sit for 16 hr before replacing the solvent a second time. After immersion for another 24 hr, the solids were scraped off the surface of the vessel and filtered. The guest chloroform was removed under vacuum (<10-3 Torr) to yield the porous material (1.3 g, 77 % yield). The composition was confirmed as Zn4O13C36H36 by elemental analysis: (% calculated, found) C: 46.1, 46.1, H: 3.87, 3.86, Zn: 27.9, 25.4. The powder X-ray diffraction pattern (Bruker AXS D8 Advance diffractometer, Bragg-Brentano geometry, Cu Kα radiation) of the porous form matches that calculated from the single crystal structure determination. The bands in the FT IR spectrum (Perkin Elmer Spectrum BX, KBr pellet, 4000-400 cm-1) are consistent with the organic module: 3428 (br), 2987 (m), 2953 (m), 2927 (m), 2867 (m), 1545 (s), 1443 (s), 1386 (m) 1369 (m), 1234 (m), 1051 (w), 1023 (w), 871 (w), 846 (w), 699 (m), 516 (m), 498 (m).",
        "compound name": "IRMOF-18, Zn4O(TMBDC)3",
        "metal source": "zinc nitrate hexahydrate",
        "metal amount": "12 g, 40 mmol",
        "linker": "2,3,5,6-tetramethylbenzene-1,4-dicarboxylic acid",
        "linker amount": "1.2 g, 5.4 mmol",
        "modulator": NaN,
        "modulator amount or volume": NaN,
        "solvent": "N,N-diethylformamide",
        "solvent volume": "600 mL",
        "reaction temperature": "70 °C",
        "reaction time": "48 hr"
    },
    {
        "Paper": "73NU1100",
        "Remark": NaN,
        "paragraph": "5. Synthesis and characterization of NU-1100. 13 mg (40.3 μmol ) of ZrOCl2x8H2O and 900 mg (7.4 mmol) of benzoic acid were dissolved in 5 ml of DMF in a 6 dram vial and heated at 80 ?C for 30 min. Then the solution was cooled to room temperature (RT) and 15 mg (19.3 μmol) of LH4 were added and sonicated for 15 min. After 2 h soaking at RT the mixture was placed into an oven at 120 °C for 4 days. Then the solution was decanted and crystals werewashed with fresh DMF repeating the procedure 4 times followed by washing with acetone (4 times). Finally, crystals were soaked in acetone overnight, filtered and dried under dynamic vacuum at 120 °C to yield 7 mg of activated NU-1100. The procedure was repeated using 50 identical vials to get sufficient amount for further characterization.",
        "compound name": "NU-1100",
        "metal source": "ZrOCl2x8H2O",
        "metal amount": "13 mg, 40.3 μmol",
        "linker": "LH4",
        "linker amount": "15 mg, 19.3 μmol",
        "modulator": "benzoic acid",
        "modulator amount or volume": "900 mg, 7.4 mmol",
        "solvent": "DMF",
        "solvent volume": "5 ml",
        "reaction temperature": "120 °C",
        "reaction time": "4 days"
    },
    {
        "Paper": "74MIL100",
        "Remark": NaN,
        "paragraph": "Synthesis Concerning MIL-100, due to the presence of significant amount of metallic chromium during the synthesis conditions reported previously,[1] another synthetic route involving chromium(VI) oxide was developed. To 0.5 g of chromium (VI) oxide CrO3, 1,05 g of trimesic acid, 1.0 ml of a 5 M hydrofluorohydric solution and 24 ml of de-ionized water were added and stirred a few minutes at room temperature. The slurry was then introduced in a Teflon-line Paar hydrothermal bomb and set four days at 220 °C. The resulting green solid was washed with de-ionized water and acetone and dried at room temperature under air atmosphere.",
        "compound name": "MIL-100",
        "metal source": "chromium (VI) oxide CrO3",
        "metal amount": "0.5 g",
        "linker": "trimesic acid",
        "linker amount": "1.05 g",
        "modulator": "5 M hydrofluorohydric solution",
        "modulator amount or volume": "1.0 ml",
        "solvent": "de-ionized water",
        "solvent volume": "24 ml",
        "reaction temperature": "220 °C",
        "reaction time": "four days"
    },
    {
        "Paper": "75AlGreen",
        "Remark": NaN,
        "paragraph": "MOF-303, Al(OH)(PZDC). The synthesis of MOF-303 was adopted from our previous reports22,34. In a 200 L glass re-action vessel equipped with a heating jacket, a mixture of H2PZDC·H2O (3.48 kg, 20 mol) and NaOH (2.4 kg, 60 mol) was dissolved in 38 L deionized water. The resulting solution was stirred for 60 minutes until all the solids were completely dissolved and the solution cooled down to room temperature. Next, in a 20 L beaker, AlCl3·6H2O (4.82 kg, 20 mol) was dis-solved in 12 L deionized water and transferred to a 15 L glass material-feeding funnel. The 12 L aluminum chloride solution was slowly added to the 38 L linker solution in the vessel at a rate of 6 L per hour with vigorous stirring. The total addition time lasted 2 hours, and the white precipitate formed during the addition. Afterward, the temperature of the heating jacket was set to 120 °C, thus heating the reaction mixture to 100 °C. After refluxing for 6 hours and letting the reaction mixture cool down to 60 °C, the white solid product was collected in a 20 L filtration funnel. For purification, the white powder was subsequently redispersed by stirring in 15 L aqueous 70% EtOH (v/v) solution, filtered off, and washed again with 30 L anhydrous EtOH at room temperature, followed by filtration and drying under air overnight. The obtained white powder was placed in a 120 °C oven for 48 hours to yield the pure and desolvated product (3.61 kg, 91% based on the linker).",
        "compound name": "MOF-303, Al(OH)(PZDC)",
        "metal source": "AlCl3·6H2O",
        "metal amount": "4.82 kg, 20 mol",
        "linker": "H2PZDC·H2O",
        "linker amount": "3.48 kg, 20 mol",
        "modulator": "NaOH",
        "modulator amount or volume": "2.4 kg, 60 mol",
        "solvent": "deionized water",
        "solvent volume": "38 L, 12 L",
        "reaction temperature": "100 °C",
        "reaction time": "6 hours"
    },
    {
        "Paper": NaN,
        "Remark": NaN,
        "paragraph": "CAU-23, Al(OH)(TDC). In a 200 L glass reaction vessel equipped with a heating jacket, a mixture of H2TDC (3.44 kg, 20 mol) and NaOH (2.4 kg, 60 mol) was dissolved in 38 L deionized water. The resulting solution was stirred for 60 minutes until all the solids were completely dissolved and the solution cooled down to room temperature. Next, in a 20 L beaker, AlCl3·6H2O (4.82 kg, 20 mol) was dissolved in 12 L deionized water and transferred to a 15 L glass material-feeding funnel. The 12 L aluminum chloride solution was slowly added to the 38 L linker solution in the vessel at a rate of 6 L per hour with vigorous stirring. The total addition time lasted 2 hours, and the white precipitate formed during the addition. Afterward, the temperature of the heating jacket was set to 120 °C, thus heating the reaction mixture to 100 °C. After refluxing for 6 hours and letting the reaction mixture cool down to 60 °C, the white solid product was collected in a 20 L filtration funnel. For purification, the white powder was subsequently redispersed by stirring in 15 L aqueous 70% EtOH (v/v) solution, filtered off, and washed again with 30 L anhydrous EtOH at room temperature, followed by filtration and drying under air overnight. The obtained white powder 2340001.indd  33/6/2023  8:42:08 AM4MOLECULAR FRONTIERS JOURNAL l Volume 7 l Supplementary Issue on Water l 2023? The Author(s)was placed in a 120 °C oven for 48 hours to yield the pure and desolvated product (3.50 kg, 84% based on the linker).",
        "compound name": "CAU-23, Al(OH)(TDC)",
        "metal source": "AlCl3·6H2O",
        "metal amount": "4.82 kg, 20 mol",
        "linker": "H2TDC",
        "linker amount": "3.44 kg, 20 mol",
        "modulator": "NaOH",
        "modulator amount or volume": "2.4 kg, 60 mol",
        "solvent": "deionized water",
        "solvent volume": "38 L, 12 L",
        "reaction temperature": "100 °C",
        "reaction time": "6 hours"
    },
    {
        "Paper": NaN,
        "Remark": NaN,
        "paragraph": "MIL-160, Al(OH)(FDC). In a 200 L glass reaction ves-sel equipped with a heating jacket, a mixture of H2FDC (3.12 kg, 20 mol) and NaOH (2.4 kg, 60 mol) was dissolved in 40 L deionized water. The resulting solution was stirred for 60 minutes until all the solids were completely dissolved and the solution cooled down to room temperature. Next, in a 20 L beaker, AlCl3·6H2O (4.82 kg, 20 mol) was dissolved in 10 L deionized water and transferred to a 15 L glass ma-terial-feeding funnel. The 10 L aluminum chloride solution was slowly added to 40 L linker solution in the vessel at a rate of 5 L per hour with vigorous stirring. The total addition time lasted 2 hours, and the white precipitate formed during the addition. Afterward, the temperature of the heating jacket was set to 120 °C, thus heating the reaction mixture to 100 °C. After refluxing for 6 hours and letting the reaction mixture cool down to 60 °C, the white solid product was collected in a 20 L filtration funnel. For purification, the white powder was subsequently redispersed by stirring in 15 L aqueous 70% EtOH (v/v) solution, filtered off, and washed again with 30 L anhydrous EtOH at room temperature, followed by filtration and drying under air overnight. The obtained white powder was placed in a 120 °C oven for 48 hours to yield the pure and desolvated product (3.64 kg, 92% based on the linker).",
        "compound name": "MIL-160, Al(OH)(FDC)",
        "metal source": "AlCl3·6H2O",
        "metal amount": "4.82 kg, 20 mol",
        "linker": "H2FDC",
        "linker amount": "3.12 kg, 20 mol",
        "modulator": "NaOH",
        "modulator amount or volume": "2.4 kg, 60 mol",
        "solvent": "deionized water",
        "solvent volume": "40 L, 10 L",
        "reaction temperature": "100 °C",
        "reaction time": "6 hours"
    },
    {
        "Paper": NaN,
        "Remark": NaN,
        "paragraph": "MOF-313, Al(OH)(2,5-PylDC). In a 1 L glass round bot-tom flask, a mixture of H2PylDC (31 g, 0.2 mol) and NaOH (24 g, 0.6 mol) was dissolved in 0.4 L deionized water. The resulting solution was stirred for 10 minutes until all the sol-ids were completely dissolved. Next, AlCl3·6H2O (48.2 g, 0.2 mol) was dissolved in 0.1 L deionized water and added to the round bottom flask dropwise with vigorous stirring. The total addition time lasted 2 hours, and the white precipitate formed during the addition. Afterward, the reaction mixture was heated to 120 °C. After refluxing for 6 hours and letting the reaction mixture cool down to room temperature, the white solid product was collected by centrifugation. For purification, the white powder was washed twice with deionized water and subsequently washed three times with EtOH. The white solid was air-dried overnight. Full activation of the MOF was conducted in vacuo at 120 °C for 24 hours, yielding pure and desolvated product (38 g, 96% based on the linker).",
        "compound name": "MOF-313, Al(OH)(2,5-PylDC)",
        "metal source": "AlCl3·6H2O",
        "metal amount": "4.82 kg, 20 mol",
        "linker": "H2PylDC",
        "linker amount": "31 g, 0.2 mol",
        "modulator": "NaOH",
        "modulator amount or volume": "24 g, 0.6 mol",
        "solvent": "deionized water",
        "solvent volume": "0.4 L, 0.1 L",
        "reaction temperature": "120 °C",
        "reaction time": "6 hours"
    },
    {
        "Paper": NaN,
        "Remark": NaN,
        "paragraph": "Al-fumarate, Al(OH)(Fum). In a 200 L glass reaction ves-sel equipped with a heating jacket, a mixture of fumaric acid (2.32 kg, 20 mol) and NaOH (2.4 kg, 60 mol) was dissolved in 26 L deionized water. The resulting solution was stirred for 60 minutes until all the solids were completely dissolved and the solution cooled down to room temperature. Next, AlCl3·6H2O (4.82 kg, 20 mol) was dissolved in 24 L deionized water and divided into two equal portions. The first portion (12 L) was transferred to a 15 L glass material-feeding funnel and subsequently added to the 26 L linker solution in the vessel slowly at a rate of 12 L per hour with vigorous stirring. The procedure was then repeated for the second portion of the aluminum chloride solution. The total addition time lasted for 2 hours, and the white precipitate formed during the addition. Afterward, the temperature of the heating jacket was set to 110°C, thus heating the reaction mixture to 100 °C. After re-fluxing for 6 hours and letting the reaction mixture cool down to room temperature, the white solid product was collected in a 20 L filtration funnel. For purification, the white powder was subsequently redispersed by stirring in 15 L aqueous 70% EtOH (v/v) solution, filtered off, and washed again with 30 L anhydrous EtOH at room temperature, followed by filtration and drying in air overnight. The obtained white powder was placed in a 120°C oven for 48 hours to yield the pure and des-olvated product (2.97 kg, 94% based on the linker).",
        "compound name": "Al-fumarate, Al(OH)(Fum)",
        "metal source": "AlCl3·6H2O",
        "metal amount": "4.82 kg, 20 mol",
        "linker": "fumaric acid",
        "linker amount": "2.32 kg, 20 mol",
        "modulator": "NaOH",
        "modulator amount or volume": "2.4 kg, 60 mol",
        "solvent": "deionized water",
        "solvent volume": "26 L, 24 L",
        "reaction temperature": "100 °C",
        "reaction time": "6 hours"
    },
    {
        "Paper": NaN,
        "Remark": NaN,
        "paragraph": "CAU-10, Al(OH)(IPA). In a 200 L glass reaction vessel equipped with a heating jacket, a mixture of isophthalic acid (3.32 kg, 20 mol) and NaOH (2.4 kg, 60 mol) was dissolved in 26 L deionized water. The resulting solution was stirred for 60 minutes until all the solids were completely dissolved and the solution cooled down to room temperature. Next, Al2(SO4)3·18H2O (6.67 kg, 10 mol) was dissolved in 24 L deionized water and divided into two equal portions. The first portion (12 L) was transferred to a 15 L glass material-feeding funnel and subsequently added to the 26 L linker solution in the vessel slowly at a rate of 12 L per hour with vigorous stir-ring. The procedure was then repeated for the second portion of the aluminum sulfate solution. The total addition time lasted 2 hours, and the white precipitate formed during the addition. Afterward, the temperature of the heating jacket was set to 130°C, thus heating the reaction mixture to 100 °C. After re-fluxing for 6 hours and letting the reaction mixture cool down to room temperature, the white solid product was collected in a 20 L filtration funnel. For purification, the white powder was subsequently redispersed by stirring in 15 L deionized water, filtered off, and washed again with 3 x 15 L anhydrous EtOH at room temperature, followed by filtration and drying in air overnight. The obtained white powder was placed in a 120°C oven for 48 hours to yield the pure and desolvated product (3.81 kg, 92% based on the linker).",
        "compound name": "CAU-10, Al(OH)(IPA)",
        "metal source": "Al2(SO4)3·18H2O",
        "metal amount": "6.67 kg, 10 mol",
        "linker": "isophthalic acid",
        "linker amount": "3.32 kg, 20 mol",
        "modulator": "NaOH",
        "modulator amount or volume": "2.4 kg, 60 mol",
        "solvent": "deionized water",
        "solvent volume": "26 L, 24 L",
        "reaction temperature": "100 °C",
        "reaction time": "6 hours"
    },
    {
        "Paper": "76MOF177",
        "Remark": NaN,
        "paragraph": "MOF-177-B, Zn4O(BTB-NH2)2A mixture of the acid form of B (12 mg, 0.025 mmol) and Zn(NO3)2·6H2O (63 mg, 0.22 mmol) was dissolved in 10 mL of DEF in a 20 mL vial, which was heated at 85 °C for 48 h. Yellow block-shaped crystals were isolated and washed with DEF (3 x 5 mL). To yield guest-free material, the as-synthesized washed sample was fully exchanged with anhydrous DMF (3 x 10 mL for 3 days), followed with anhydrous acetone (3 x 10 mL for 3 days), and finally activated by the SCD method. EA for the activated sample of MOF-177-B: Calcd for Zn4C54H42N6O13 = Zn4O(BTB-NH2)2: C, 52.37; H, 2.93; N, 6.79%. Found: C, 50.12; H, 3.36; N, 5.57%.",
        "compound name": "MOF-177-B, Zn4O(BTB-NH2)2",
        "metal source": "Zn(NO3)2·6H2O",
        "metal amount": "63 mg, 0.22 mmol",
        "linker": "acid form of B",
        "linker amount": "12 mg, 0.025 mmol",
        "modulator": NaN,
        "modulator amount or volume": NaN,
        "solvent": "DEF",
        "solvent volume": "10 mL",
        "reaction temperature": "85 °C",
        "reaction time": "48 h"
    },
    {
        "Paper": NaN,
        "Remark": NaN,
        "paragraph": "MOF-177-D, Zn4O(BTB-OCH3)2A mixture of the acid form of D (53 mg, 0.10 mmol) and Zn(NO3)2·6H2O (250 mg, 0.840 mmol) was dissolved in 10 mL of DEF in a 20 mL vial, which was heated at 100 °C for 20 h. Colorless block-shaped crystals were isolated and washed with DEF (3 x 5 mL). To yield guest-free material, the as-synthesized sample was fully exchanged with chloroform (3 x 10 mL for 3 days) and further activated by the conventional method. EA for the activated sample of MOF-177-D: Calcd for Zn4C60H42O19 = Zn4O(BTB-OCH3)2: C, 54.24; H, 3.19%; Found: C, 52.67; H, 2.59; N, < 0.2%.",
        "compound name": "MOF-177-D, Zn4O(BTB-OCH3)2",
        "metal source": "Zn(NO3)2·6H2O",
        "metal amount": "250 mg, 0.840 mmol",
        "linker": "acid form of D",
        "linker amount": "53 mg, 0.10 mmol",
        "modulator": NaN,
        "modulator amount or volume": NaN,
        "solvent": "DEF",
        "solvent volume": "10 mL",
        "reaction temperature": "100 °C",
        "reaction time": "20 h"
    },
    {
        "Paper": NaN,
        "Remark": NaN,
