Repository: zw-SIMM/SFTLLMs_for_ChemText_Mining

## 1. Data for Paragraph2MOFInfo

- Data for fine-tuning LLMs are in ```data/data_for_llms```.

- Data for fine-tuning bart or T5 are in ```data/data_for_bart_or_t5```. 

(preprocessed beacuse the 512 length limitation, split into 11 prefix tasks )

## 2. Methods for Paragraph2MOFInfo

## 3. Evaluating the results of Paragraph2MOFInfo

All predictions will be saved in ```results/predictions```

Evalutating codes for LLMs (ChatGPT, Llama, Mistral) are in ```evaluate_llms_paragraph2MOFInfo_all.ipynb```

Evalutating codes for LM (Bart or T5) are in ```evaluate_bart_or_t5_Paragraph2NMR.ipynb```

File: Paragraph2MOFInfo/data/raw_data/MOF_annotated_data.json (part 11 of 25)
[
        "paragraph": "MOF-177-E, Zn4O(BTB-OC7H7)2A mixture of the acid form of E (76 mg, 0.10 mmol) and Zn(NO3)2·6H2O (250 mg, 0.840 mmol) was dissolved in 10 mL of DEF in a 20 mL vial, which was heated at 100 °C for 20 h. Colorless block-shaped crystals were isolated and washed with DEF (3 x 5 mL). EA for the as-synthesized sample of MOF-177-E: Calcd for Zn4C161H209N13O32 = Zn4O(BTB-OC7H7)2·(DEF)13: C, 62.38; H, 6.80; N, 5.87%. Found: C, 61.52; H, 6.93; N, 5.98%.",
        "compound name": "MOF-177-E, Zn4O(BTB-OC7H7)2",
        "metal source": "Zn(NO3)2·6H2O",
        "metal amount": "250 mg, 0.840 mmol",
        "linker": "acid form of E",
        "linker amount": "76 mg, 0.10 mmol",
        "modulator": NaN,
        "modulator amount or volume": NaN,
        "solvent": "DEF",
        "solvent volume": "10 mL",
        "reaction temperature": "100 °C",
        "reaction time": "20 h"
    },
    {
        "Paper": NaN,
        "Remark": NaN,
        "paragraph": "MOF-177-F, Zn4O(BTB-F2)2A mixture of the acid form of F (27 mg, 0.050 mmol) and Zn(NO3)2·6H2O (125 mg, 0.420 mmol) was dissolved in 10 mL of DEF in a 20 mL vial, which was heated at 100 °C for 48 h. Colorless block-shaped crystals were isolated and washed with DEF (3 x 5 mL). To yield guest-free material, the as-synthesized sample was fully exchanged with anhydrous dichloromethane (3 x 10 mL for 3 days) and further activated by the conventional method. EA for the activated MOF-177-F: Calcd for Zn4C54H18O13F12 = Zn4O(BTB-F2)2: C, 47.54; H, 1.33%. Found: C, 47.03; H, 0.91; N, < 0.2%.",
        "compound name": "MOF-177-F, Zn4O(BTB-F2)2",
        "metal source": "Zn(NO3)2·6H2O",
        "metal amount": "125 mg, 0.420 mmol",
        "linker": "acid form of F",
        "linker amount": "27 mg, 0.050 mmol",
        "modulator": NaN,
        "modulator amount or volume": NaN,
        "solvent": "DEF",
        "solvent volume": "10 mL",
        "reaction temperature": "100 °C",
        "reaction time": "48 h"
    },
    {
        "Paper": NaN,
        "Remark": NaN,
        "paragraph": "MOF-177-G, Zn4O(BTB-C4H4)2A mixture of the acid form of G (30 mg, 0.050 mmol) and Zn(NO3)2·6H2O (125 mg, 0.420 mmol) was dissolved in 10 mL of DEF in a 20 mL vial, which was heated at 100 °C for 48 h. Colorless block-shaped crystals were isolated and washed with DEF (3 × 5 mL for 3 days). EA for the as-synthesized sample of MOF-177-G: Calcd for Zn4C158H218N16O29 = Zn4O(BTB-C4H4)2·(DEF)16: C, 61.87; H, 7.16; N, 7.31%. Found: C, 60.36; H, 7.42; N, 7.59%.",
        "compound name": "MOF-177-G, Zn4O(BTB-C4H4)2",
        "metal source": "Zn(NO3)2·6H2O",
        "metal amount": "125 mg, 0.420 mmol",
        "linker": "acid form of G",
        "linker amount": "30 mg, 0.050 mmol",
        "modulator": NaN,
        "modulator amount or volume": NaN,
        "solvent": "DEF",
        "solvent volume": "10 mL",
        "reaction temperature": "100 °C",
        "reaction time": "48 h"
    },
    {
        "Paper": NaN,
        "Remark": NaN,
        "paragraph": "MOF-177-H, Zn4O(BTB-F)2A mixture of the acid form of H (30 mg, 0.050 mmol) and Zn(NO3)2·6H2O (125 mg, 0.420 mmol) was dissolved in 10 mL of DEF in a 20 mL vial, which was heated at 100 °C for 48 h. Colorless block-shaped crystals were isolated and washed with DEF (3 × 5 mL for 3 days). EA for the as-synthesized sample of MOF-177-H: Calcd for Zn4C129H189N15O28F6 = Zn4O(BTB-F)2·(DEF)15: C, 55.86; H, 6.87; N, 7.58%. Found: C, 54.71; H, 6.60; N, 7.63%.",
        "compound name": "MOF-177-H, Zn4O(BTB-F)2",
        "metal source": "Zn(NO3)2·6H2O",
        "metal amount": "125 mg, 0.420 mmol",
        "linker": "acid form of H",
        "linker amount": "30 mg, 0.050 mmol",
        "modulator": NaN,
        "modulator amount or volume": NaN,
        "solvent": "DEF",
        "solvent volume": "10 mL",
        "reaction temperature": "100 °C",
        "reaction time": "48 h"
    },
    {
        "Paper": NaN,
        "Remark": NaN,
        "paragraph": "MOF-177-I, Zn4O(BTB-CH3)2A mixture of the acid form of I (24 mg, 0.050 mmol) and Zn(NO3)2·6H2O (125 mg, 0.420 mmol) was dissolved in 10 mL of DEF in a 20 mL vial, which was heated at 100 °C for 48 h. Colorless block-shaped crystals were isolated and washed with DEF (3 × 5 mL). To yield guest-free material, the as-synthesized sample was fully exchanged with anhydrous dichloromethane (3 × 10 mL for 3 days) and further activated by the conventional method. EA for the activated MOF-177-I: Calcd for Zn4C60H42O13 = Zn4O(BTB-CH3)2: C, 58.47; H, 3.43%. Found: C, 56.12; H, 2.73; N, < 0.2%.",
        "compound name": "MOF-177-I, Zn4O(BTB-CH3)2",
        "metal source": "Zn(NO3)2·6H2O",
        "metal amount": "125 mg, 0.420 mmol",
        "linker": "acid form of I",
        "linker amount": "24 mg, 0.050 mmol",
        "modulator": NaN,
        "modulator amount or volume": NaN,
        "solvent": "DEF",
        "solvent volume": "10 mL",
        "reaction temperature": "100 °C",
        "reaction time": "48 h"
    },
    {
        "Paper": NaN,
        "Remark": NaN,
        "paragraph": "MOF-177-J, Zn4O(BTB-mNH2)2A mixture of the acid form of J (44 mg, 0.090 mmol) and Zn(NO3)2·6H2O (200 mg, 0.672 mmol) was dissolved in a mixture of DMF/NMP/EtOH (7.5 mL/7.5 mL/1.5 mL) in a 20 mL vial, which was heated at 95 °C for 24 h. Yellow hexagonal plate crystals were isolated and washed with DMF (3 × 5 mL). EA for the activated sample of MOF-177-J: Calcd for Zn4C54H42N6O13 = Zn4O(BTB-mNH2)2: C, 52.37; H, 2.93; N, 6.79%. Found: C, 51.63; H, 3.05; N, 6.75%.",
        "compound name": "MOF-177-J, Zn4O(BTB-mNH2)2",
        "metal source": "Zn(NO3)2·6H2O",
        "metal amount": "200 mg, 0.672 mmol",
        "linker": "acid form of J",
        "linker amount": "44 mg, 0.090 mmol",
        "modulator": NaN,
        "modulator amount or volume": NaN,
        "solvent": "DMF/NMP/EtOH",
        "solvent volume": "7.5 mL/7.5 mL/1.5 mL",
        "reaction temperature": "95 °C",
        "reaction time": "24 h"
    },
    {
        "Paper": NaN,
        "Remark": NaN,
        "paragraph": "MOF-177-K, Zn4O(BTB-C4H4/NH2)2A mixture of the acid form of K (25 mg, 0.050 mmol) and Zn(NO3)2·6H2O (125 mg, 0.420 mmol) was dissolved in 10 mL of DEF in a 20 mL vial, which was heated at 100 °C for 48 h. Yellow block-shaped crystals were isolated and washed with DEF (3 × 5 mL).",
        "compound name": "MOF-177-K, Zn4O(BTB-C4H4/NH2)2",
        "metal source": "Zn(NO3)2·6H2O",
        "metal amount": "125 mg, 0.420 mmol",
        "linker": "acid form of K",
        "linker amount": "25 mg, 0.050 mmol",
        "modulator": NaN,
        "modulator amount or volume": NaN,
        "solvent": "DEF",
        "solvent volume": "10 mL",
        "reaction temperature": "100 °C",
        "reaction time": "48 h"
    },
    {
        "Paper": NaN,
        "Remark": NaN,
        "paragraph": "MOF-155-F, Zn4O(BTB-F2)2A mixture of the acid form of F (54 mg, 0.10 mmol) and Zn(NO3)2·6H2O (250 mg, 0.840 mmol) was dissolved in 10 mL of DEF in a 20 mL vial, which was heated at 85 °C for 48 h. Colorless cubic-shaped crystals were isolated and washed with DEF (3 × 5 mL).",
        "compound name": "MOF-155-F, Zn4O(BTB-F2)2",
        "metal source": "Zn(NO3)2·6H2O",
        "metal amount": "250 mg, 0.840 mmol",
        "linker": "acid form of F",
        "linker amount": "54 mg, 0.10 mmol",
        "modulator": NaN,
        "modulator amount or volume": NaN,
        "solvent": "DEF",
        "solvent volume": "10 mL",
        "reaction temperature": "85 °C",
        "reaction time": "48 h"
    },
    {
        "Paper": NaN,
        "Remark": NaN,
        "paragraph": "MOF-155-J, Zn4O(BTB-mNH2)2A mixture of the acid form of J (54 mg, 0.10 mmol) and Zn(NO3)2·6H2O (250 mg, 0.840 mmol) was dissolved in 10 mL of DMF in a 20 mL vial, which was heated at 85 °C for 48 h. Colorless cubic-shaped crystals were isolated as a byproduct of MOF-177-J.",
        "compound name": "MOF-155-J, Zn4O(BTB-mNH2)2",
        "metal source": "Zn(NO3)2·6H2O",
        "metal amount": "250 mg, 0.840 mmol",
        "linker": "acid form of J",
        "linker amount": "54 mg, 0.10 mmol",
        "modulator": NaN,
        "modulator amount or volume": NaN,
        "solvent": "DMF",
        "solvent volume": "10 mL",
        "reaction temperature": "85 °C",
        "reaction time": "48 h"
    },
    {
        "Paper": NaN,
        "Remark": NaN,
        "paragraph": "MOF-156-J, Zn4O(BTB-mNH2)2. A mixture of the acid form of J (43.5 mg, 0.090 mmol) and Zn(NO3)2·6H2O (200 mg, 0.672 mmol) was dissolved in DEF/MeOH (15 mL/1.5 mL) in a 20 mL vial, which was heated at 95 °C for 24 h. Yellow rod-shaped crystals were isolated and washed with DMF (3 × 20 mL). EA for the activated sample of MOF-156-J: Calcd for Zn4C54H42N6O13 = Zn4O(BTB-mNH2)2: C, 52.37; H, 2.93; N, 6.79%. Found: C, 51.66; H, 2.96; N, 6.57%.",
        "compound name": "MOF-156-J, Zn4O(BTB-mNH2)2",
        "metal source": "Zn(NO3)2·6H2O",
        "metal amount": "200 mg, 0.672 mmol",
        "linker": "acid form of J",
        "linker amount": "43.5 mg, 0.090 mmol",
        "modulator": NaN,
        "modulator amount or volume": NaN,
        "solvent": "DEF/MeOH",
        "solvent volume": "15 mL/1.5 mL",
        "reaction temperature": "95 °C",
        "reaction time": "24 h"
    },
    {
        "Paper": NaN,
        "Remark": NaN,
        "paragraph": "MTV-MOF-177-AF2, Zn4O(BTB)1.21(BTB-F2)0.79. A mixture of theacid form of A (13 mg, 0.030 mmol), the acid form of F (38 mg, 0.070mmol), and Zn(NO3)2·6H2O (250 mg, 0.840 mmol) was dissolved in10 mL of DEF in a 20 mL vial, which was heated at 100 °C for 24 h.Colorless block-shaped crystals were isolated and washed with DEF (3x 5 mL). EA for the as-synthesized sample of MOF-177-AF2: Calcdfor Zn4C124H179.26N15O27F4.74 = Zn4O(BTB)1.21(BTB-F2)0.79·(DEF)14:Calcd C, 56.21; H, 6.82; N, 7.40%. Found: C, 55.09; H, 7.44; N,7.70%. To yield guest-free material, MOF-177-AF2 was fullyexchanged with anhydrous acetone (3 × 10 mL for 3 days) andfurther activated by the SCD method.",
        "compound name": "MTV-MOF-177-AF2, Zn4O(BTB)1.21(BTB-F2)0.79",
        "metal source": "Zn(NO3)2·6H2O",
        "metal amount": "250 mg, 0.840 mmol",
        "linker": "acid form of A | acid form of F",
        "linker amount": "13 mg, 0.030 mmol | 38 mg, 0.070 mmol",
        "modulator": NaN,
        "modulator amount or volume": NaN,
        "solvent": "DEF",
        "solvent volume": "10 mL",
        "reaction temperature": "100 °C",
        "reaction time": "24 h"
    },
    {
        "Paper": NaN,
        "Remark": NaN,
        "paragraph": "MTV-MOF-177-ABG, Zn4O(BTB)1.03(BTB-NH2)0.31(BTB-C4H4)0.66. Amixture of the acid form of A (15 mg, 0.33 mmol), the acid form of B(16 mg, 0.33 mmol), the acid form of G (19 mg, 0.33 mmol), andZn(NO3)2·6H2O (250 mg, 0.840 mmol) was dissolved in 10 mL ofDEF in a 20 mL vial, which was heated at 100 °C for 24 h. Obtainedcrystals were washed with DEF (3 x 5 mL). To yield guest-freematerial, MOF-177-ABG was fully exchanged with anhydrous acetone(3 × 10 mL for 3 days) and further activated by the SCD method. EAf o r activated sample of MOF-177-ABG: Calcd forZn4C61.92H34.89N0.93O13 = Zn4O(BTB)1.03(BTB-NH2)0.31(BTBC4H4)0.66: Calcd C, 58.96; H, 2.79; N, 1.03%. Found: C, 58.15; H,2.19; N, 0.90%.",
        "compound name": "MTV-MOF-177-ABG, Zn4O(BTB)1.03(BTB-NH2)0.31(BTB-C4H4)0.66",
        "metal source": "Zn(NO3)2·6H2O",
        "metal amount": "250 mg, 0.840 mmol",
        "linker": "acid form of A | acid form of B | acid form of G",
        "linker amount": "15 mg, 0.33 mmol |16 mg, 0.33 mmol | 19 mg, 0.33 mmol",
        "modulator": NaN,
        "modulator amount or volume": NaN,
        "solvent": "DEF",
        "solvent volume": "10 mL",
        "reaction temperature": "100 °C",
        "reaction time": "24 h"
    },
    {
        "Paper": "77MOF180",
        "Remark": NaN,
        "paragraph": "MOF-180. A solid mixture of H3BTE (7.5 mg, 0.015 mmol) and Zn(NO3)2·6H2O (75 mg, 0.25 mmol) was dissolved in a mixture of DMF/NMP (2.0/2.0 mL) in an 8-mL glass vial. The clear reaction solution was heated in an isotherm oven at 85 °C for 96 h resulting in colorless polyhedral crystals, which were isolated by washing with a mixture of DMF and NMP (3 x 4 mL) and dried in air. Yield: 5.2 mg, 27% based on 1 mol of H3BTE. Elemental microanalysis for Zn4O(BTE)2(H2O)3·H2O ≡ C66H32O14Zn4, calculated (%): C, 60.49; H, 2.46; N, 0.00. Found (%): C, 60.98; H, 2.54; N, 0.06. FT-IR (KBr, 4000-400 cm-1): 3422 (br, w), 1604 (s), 1534 (s), 1413 (vs), 1176 (w), 1016 (w), 875 (w), 859 (m), 779 (s), 743 (w), 698 (w), 677 (w), 609 (w), 523 (w), 446 (w), 405 (w).",
        "compound name": "MOF-180",
        "metal source": "Zn(NO3)2·6H2O",
        "metal amount": "75 mg, 0.25 mmol",
        "linker": "H3BTE",
        "linker amount": "7.5 mg, 0.015 mmol",
        "modulator": NaN,
        "modulator amount or volume": NaN,
        "solvent": "DMF/NMP",
        "solvent volume": "2.0/2.0 mL",
        "reaction temperature": "85 °C",
        "reaction time": "96 h"
    },
    {
        "Paper": NaN,
        "Remark": NaN,
        "paragraph": "MOF-200. A solid mixture of H3BBC (22.0 mg, 0.033 mmol) and Zn(NO3)2·6H2O (98.2 mg, 0.33 mmol) was dissolved in a mixture of DEF/NMP (4.0/4.0 mL) in a 20-mL glass vial. The clear reaction solution was heated in an isotherm oven at 85 °C for 24 h resulting in colorless trigonal prismatic crystals, which were isolated by washing with a mixture of DEF and NMP (3 x 4 mL) and dried in air. Yield: 30 mg, 29% based on 1 mol of H3BBC. Elemental microanalysis for Zn4O(BBC)2(H2O)3·H2O ≡ C90H62O17Zn4, calculated (%): C, 64.46; H, 3.73; N, 0.00. Found (%): C, 64.42; H, 3.57; N, 0.00. FT-IR (KBr, 4000-400 cm-1): 1928 (w), 1800 (w), 1709 (m), 1612 (vs), 1566 (s), 1525 (s), 1408 (vs), 1184 (m), 1108 (w), 1006 (m), 869 (w), 828 (s), 787 (s), 706 (w), 655 (m), 558 (w), 512 (w).",
        "compound name": "MOF-200",
        "metal source": "Zn(NO3)2·6H2O",
        "metal amount": "98.2 mg, 0.33 mmol",
        "linker": "H3BBC",
        "linker amount": "22.0 mg, 0.033 mmol",
        "modulator": NaN,
        "modulator amount or volume": NaN,
        "solvent": "DEF/NMP",
        "solvent volume": "4.0/4.0 mL",
        "reaction temperature": "85 °C",
        "reaction time": "24 h"
    },
    {
        "Paper": NaN,
        "Remark": NaN,
        "paragraph": "MOF-200 (large scale synthesis). A solid mixture of H3BBC (200 mg, 0.30 mmol) and Zn(NO3)2·6H2O (950 mg, 3.19 mmol) was dissolved in a mixture of DEF/NMP (80/80 mL) in a 500-mL Nalgene? high-density polyethylene (HDPE) container. Reaction solution was sonicated for 1 h prior to heating, and then placed in an isothermal oven at 82 °C for 48 h to give the crystals of MOF-200 (150 - 170 mg, 44 - 50% yield based on 1 mol of H3BBC).",
        "compound name": "MOF-200",
        "metal source": "Zn(NO3)2·6H2O",
        "metal amount": "950 mg, 3.19 mmol",
        "linker": "H3BBC",
        "linker amount": "200 mg, 0.30 mmol",
        "modulator": "0.2(M) DMF solution of 5-bromobenzimidazole",
        "modulator amount or volume": NaN,
        "solvent": "DEF/NMP",
        "solvent volume": "80/80 mL",
        "reaction temperature": "82 °C",
        "reaction time": "48 h"
    },
    {
        "Paper": NaN,
        "Remark": NaN,
        "paragraph": "MOF-205. A solid mixture of H3BTB (12.8 mg, 0.029 mmol), and H2NDC (10.5 mg, 0.049 mmol), and Zn(NO3)2·6H2O (42.5 mg, 0.14 mmol) was dissolved in a mixture of DMF/EtOH (3.0/0.3 mL) in a 4-mL vial. The vial was capped and heated in an isothermal oven at 95 °C for 24 h to give colorless truncated-octahedral crystals. The reaction mixture was allowed to cool naturally to room temperature and the crystals were washed with DMF and dried in air. Yield: 21 mg, 68% based on 1 mol of H3BTB. Elemental microanalysis for MOF-205, Zn4O(BTB)4/3(NDC) ≡ C48H26O13Zn4, calculated (%): C, 53.78; H, 2.48; N, 0.00. Found (%): C, 53.58; H, 2.29; N, < 0.1. FT-IR (KBr, 4000-400 cm-1): 3335 (s, br), 1584 (vs), 1541 (vs), 1406 (vs), 1186 (m), 1141 (w), 1108 (w), 1015 (w), 921 (w), 854 (m), 779 (vs), 704 (m), 672 (w), 560 (w), 475 (m), 457 (m), 442 (m), 419 (w).",
        "compound name": "MOF-205",
        "metal source": "Zn(NO3)2·6H2O",
        "metal amount": "42.5 mg, 0.14 mmol",
        "linker": "H3BTB | H2NDC",
        "linker amount": "12.8 mg, 0.029 mmol | 10.5 mg, 0.049 mmol",
        "modulator": NaN,
        "modulator amount or volume": NaN,
        "solvent": "DMF/EtOH",
        "solvent volume": "3.0/0.3 mL",
        "reaction temperature": "95 °C",
        "reaction time": "24 h"
    },
    {
        "Paper": NaN,
        "Remark": NaN,
        "paragraph": "MOF-210. A solid mixture of H3BTE (8.3 mg, 0.016 mmol), H2BPDC (15.7 mg, 0.065 mmol), and Zn(NO3)2·6H2O (42.5 mg, 0.14 mmol) was dissolved in a mixture of DMF/NMP (5.0/5.0 mL) in a 20-mL vial. The vial was capped and heated in an isothermal oven at 95 °C for 72 h to give colorless polyhedral crystals. The reaction mixture was allowed to cool naturally to room temperature and the crystals were washed with DMF and dried in air. Yield: 13 mg, 68% based on 1 mol of H3BTE. Elemental microanalysis for MOF-210, Zn4O(BTE)4/3(BPDC) ≡ C58H28O13Zn4, calculated based on framework only (%): C, 53.78; H, 2.48; N, 0.00. Found (%): C, 53.58; H, 2.29; N, < 0.1. FT-IR (KBr, 4000-400 cm-1): 3338 (s, br), 2206 (w), 1934 (w), 1654 (w), 1604 (vs), 1579 (vs), 1533 (vs), 1407 (vs), 1175 (m), 1098 (w), 1015 (w), 960 (w), 859 (m), 770 (s), 744 (w), 699 (w), 679 (w), 607 (w), 526 (w), 471 (w), 456 (m), 439 (m), 419 (m).",
        "compound name": "MOF-210",
        "metal source": "Zn(NO3)2·6H2O",
        "metal amount": "42.5 mg, 0.14 mmol",
        "linker": "H3BTE | H2BPDC",
        "linker amount": "8.3 mg, 0.016 mmol | 15.7 mg, 0.065 mmol",
        "modulator": NaN,
        "modulator amount or volume": NaN,
        "solvent": "DMF/NMP",
        "solvent volume": "5.0/5.0 mL",
        "reaction temperature": "95 °C",
        "reaction time": "72 h"
    },
    {
        "Paper": "78MOF143",
        "Remark": NaN,
        "paragraph": "Synthesis of Cu3(BTB)2(H2O)3: (MOF-143). A solid mixture ofH3BTB (21 mg, 0.048 mmol), and Cu(NO3)2·2.5H2O (60 mg, 0.258mmol) was dissolved in a mixture of DMF/NMP/pyridine (5.0/5.0/0.4 mL) in a 20 mL vial. The vial was capped and heated in an isothermaloven at 85 °C for 48 h to give small blue cubic crystals. The reactionmixture was allowed to cool naturally to room temperature, and thecrystals were washed with dimethylformamide (DMF) and dried in air.Yield: 16.9 mg, 33% based on H3BTB. Elemental microanalysis forevacuated MOF-143, Cu3(BTB)2(H2O)3  C54H36O15Cu3, calculated(%): C, 58.14; H, 3.25; N, 0.00. Found (%): C, 58.81; H, 3.70; N, 0.08.FT-IR (KBr, 4000 400 cm 1): 3423 (br, m), 1687 (w), 1607 (s), 1527(s), 1402 (vs), 1179 (w), 1103 (w), 1015 (m), 850 (m), 809 (w), 774(s), 702 (w), 671 (w), 489 (w).",
        "compound name": "Cu3(BTB)2(H2O)3: (MOF-143)",
        "metal source": "Cu(NO3)2·2.5H2O",
        "metal amount": "60 mg, 0.258 mmol",
        "linker": "H3BTB",
        "linker amount": "21 mg, 0.048 mmol",
        "modulator": NaN,
        "modulator amount or volume": NaN,
        "solvent": "DMF/NMP/pyridine",
        "solvent volume": "5.0/5.0/0.4 mL",
        "reaction temperature": "85 °C",
        "reaction time": "48 h"
    },
    {
        "Paper": NaN,
        "Remark": NaN,
        "paragraph": "Synthesis of Cu3(TAPB)2(H2O)3: (MOF-388). A solid mixtureof H3TAPB (22.0 mg, 0.033 mmol) and Cu(NO3)2·2.5H2O (76.7 mg,0.33 mmol) was dissolved in a mixture of DMF/NMP/pyridine (5.0/5.0/0.4 mL) in a 20 mL glass vial. The clear reaction solution was heatedin an isotherm oven at 85 °C for 48 h resulting in blue hexahedroncrystals, which were isolated by washing with a mixture of DMF andNMP (3  10 mL) and dried in air. Yield: 19.3 mg, 77% based onH3TAPB. Elemental microanalysis for evacuated MOF-388, Cu3-(TAPB)2(H2O)3  C84H54N6O15Cu3, calculated (%): C, 63.94; H,3.45; N, 5.33. Found (%): C, 63.70; H, 3.31; N, 5.54. FT-IR (KBr,4000 400 cm 1): 2922 (w), 2851 (w), 1686 (m), 1607 (m), 1572 (m),1509 (vs), 1400 (m), 1363 (s), 1177 (m), 1116 (w), 1005 (m), 842 (w),818 (m), 777 (m), 664 (w), 586 (w), 532 (w) 497 (w).",
        "compound name": "Cu3(TAPB)2(H2O)3: (MOF-388)",
        "metal source": "Cu(NO3)2·2.5H2O",
        "metal amount": "76.7 mg, 0.33 mmol",
        "linker": "H3TAPB",
        "linker amount": "22.0 mg, 0.033 mmol",
        "modulator": NaN,
        "modulator amount or volume": NaN,
        "solvent": "DMF/NMP/pyridine",
        "solvent volume": "5.0/5.0/0.4 mL",
        "reaction temperature": "85 °C",
        "reaction time": "48 h"
    },
    {
        "Paper": NaN,
        "Remark": NaN,
        "paragraph": "Synthesis of Cu3(BBC)2(H2O)3: (MOF-399). A solid mixture ofH3BBC (30.4 mg, 0.046 mmol), and Cu(NO3)2·2.5H2O (33.3 mg,0.143 mmol) was dissolved in a mixture of DMF/NMP (5.0/5.0 mL) ina 20 mL vial was heated in an isothermal oven at 85 °C for 48 h to givegreen octahedral crystals. The reaction mixture was allowed to coolnaturally to room temperature, and the crystals were washed with DMFand dried in air. Yield: 18.6 mg, 26% based on H3BBC. Elementalmicroanalysis for evacuated MOF-399, Cu3(BBC)2(H2O)3 3(H2O) C90H62O16Cu3, calculated (%): C, 67.98; H, 3.93; N, 0.00. Found (%):C, 68.17; H, 4.30; N, 0.14. FT-IR (KBr, 4,000 400 cm 1): 3423 (s, br),1686 (w), 1605 (s), 1560 (w), 1523 (s), 1389 (vs), 1178 (w), 1103 (w),1004 (m), 867 (w), 824 (s), 780 (s), 733 (w), 703 (w), 651 (w), 500(w)",
        "compound name": "Cu3(BBC)2(H2O)3: (MOF-399)",
        "metal source": "Cu(NO3)2·2.5H2O",
        "metal amount": "33.3 mg, 0.143 mmol",
        "linker": "H3BBC",
        "linker amount": "30.4 mg, 0.046 mmol",
        "modulator": NaN,
        "modulator amount or volume": NaN,
        "solvent": "DMF/NMP",
        "solvent volume": "5.0/5.0 mL",
        "reaction temperature": "85 °C",
        "reaction time": "48 h"
    },
    {
        "Paper": "79MFM300",
        "Remark": NaN,
        "paragraph": "MFM-300(V): This material was synthesised by the previously reported method2. H4BPTC (1.12 g, 3.4 mmol), VCl3 (3.20 g, 20.3 mmol) and 80 mL deionised water were mixed, and HCl (1%, 2 mL) was added to the resulting brown slurry. The slurry was transferred into an autoclave, which was sealed and heated to 483 K for 3 days. After cooling to room temperature, the resulting green microcrystalline product was separated by centrifugation and kept in acetone to get MFM-300(VIII). MFM-300(VIV) could be obtained through the oxidation of MFM-300 (VIII) by heating at 423 K in air for 6 h.",
        "compound name": "MFM-300(V)",
        "metal source": "VCl3",
        "metal amount": "3.20 g, 20.3 mmol",
        "linker": "H4BPTC",
        "linker amount": "1.12 g, 3.4 mmol",
        "modulator": "HCl",
        "modulator amount or volume": "1%, 2 mL",
        "solvent": "deionised water",
        "solvent volume": "80 mL",
        "reaction temperature": "483 K",
        "reaction time": "3 days"
    },
    {
        "Paper": NaN,
        "Remark": NaN,
        "paragraph": "MFM-300(Cr): H4BPTC (0.70 g, 2.1 mmol), CrCl3·6H2O (2.83 g, 10.6 mmol) and deionised water 100 mL were mixed, and HCl (1%, 15 mL) was added to the resulting brown slurry. The slurry was transferred into an autoclave, which was sealed and heated to 483 K for 3 days. After cooling to room temperature, the resulting blue microcrystalline product was separated by centrifugation and stored under acetone.",
        "compound name": "MFM-300(Cr)",
        "metal source": "CrCl3·6H2O",
        "metal amount": "2.83 g, 10.6 mmol",
        "linker": "H4BPTC",
        "linker amount": "0.70 g, 2.1 mmol",
        "modulator": "HCl",
        "modulator amount or volume": "1%, 15 mL",
        "solvent": "deionised water",
        "solvent volume": "100 mL",
        "reaction temperature": "483 K",
        "reaction time": "3 days"
    },
    {
        "Paper": NaN,
        "Remark": NaN,
        "paragraph": "MFM-300(Fe): This material was synthesised by the previously reported method3. H4BPTC (0.98 g, 3.0 mmol), FeCl3 (1.92 g, 11.8 mmol) and DMF 80 mL were mixed, and HCl (36.5 wt%, 3 mL) was added to the resulting yellow slurry. The slurry was transferred into an autoclave, which was sealed and heated to 393 K for 3 days. After cooling to room temperature, the resulting yellow microcrystalline product was separated by centrifugation and stored under acetone.",
        "compound name": "MFM-300(Fe)",
        "metal source": "FeCl3",
        "metal amount": "1.92 g, 11.8 mmol",
        "linker": "H4BPTC",
        "linker amount": "0.98 g, 3.0 mmol",
        "modulator": "HCl",
        "modulator amount or volume": "36.5 wt%, 3 mL",
        "solvent": "DMF",
        "solvent volume": "80 mL",
        "reaction temperature": "393 K",
        "reaction time": "3 days"
    },
    {
        "Paper": NaN,
        "Remark": NaN,
        "paragraph": "MFM-300(In): This material was synthesised by the previously reported method4. H4BPTC (1.12 g, 3.4 mmol), In(NO3)3·xH2O (3.13 g, 10.4 mmol), MeCN 25 mL and DMF 75 mL were mixed, and concentrated HNO3 (70%, 2.5 mL) was added to the resulting white slurry. The slurry was transferred into an autoclave, which was sealed and heated to 363 K for 2 days. After cooling to room temperature, the resulting white microcrystalline product was separated by centrifugation and stored under acetone.",
        "compound name": "MFM-300(In)",
        "metal source": "In(NO3)3·xH2O",
        "metal amount": "3.13 g, 10.4 mmol",
        "linker": "H4BPTC",
        "linker amount": "1.12 g, 3.4 mmol",
        "modulator": "HNO3",
        "modulator amount or volume": "70%, 2.5 mL",
        "solvent": "MeCN | DMF",
        "solvent volume": "25 mL | 75 mL",
        "reaction temperature": "363 K",
        "reaction time": "2 days"
    },
    {
        "Paper": "80IRMOF74",
        "Remark": NaN,
        "paragraph": "Synthesis of IRMOF-74-II 80 mg of Mg(NO3)2·6H2O (0.31 mmol) and 26 mg of link II (0.095 mmol) were dissolved with 7.5 mL DMF in a 20 mL vial. The vial was sealed and sonicated for 30 minutes until the solid was completely dissolved. To this solution, 0.5 mL of ethanol followed by 0.5 mL of deionized water was added drop wise. The vial was then vigorously swirled and shortly sonicated resulting in a clear, colorless solution. This solution was heated in an isothermal oven at 120 °C and allowed to react solvothermally for 24 h yielding colorless needle crystals (90% yield based on organic link).",
        "compound name": "IRMOF-74-II",
        "metal source": "Mg(NO3)2·6H2O",
        "metal amount": "80 mg, 0.31 mmol",
        "linker": "II",
        "linker amount": "26 mg, 0.095 mmol",
        "modulator": NaN,
        "modulator amount or volume": NaN,
        "solvent": "ethanol | deionized water | DMF",
        "solvent volume": "0.5 mL | 0.5 mL | 7.5 mL",
        "reaction temperature": "120 °C",
        "reaction time": "24 h"
    },
    {
        "Paper": NaN,
        "Remark": NaN,
        "paragraph": "Synthesis of IRMOF-74-III 160 mg of Mg(NO3)2·6H2O (0.62 mmol) and 71 mg of link III (0.188 mmol) were dissolved with 15 mL DMF in a 20 mL vial. The vial was sealed and sonicated for 30 minutes until the solid was completely dissolved. To this solution, 1.0 mL of ethanol followed by 1.0 mL of deionized water was added drop wise. The vial was then vigorously swirled and shortly sonicated resulting in a clear, colorless solution. This solution was heated in an isothermal oven at 120 °C and allowed to react solvothermally for 24 h yielding colorless needle crystals (95% yield based on organic link).",
        "compound name": "IRMOF-74-III",
        "metal source": "Mg(NO3)2·6H2O",
        "metal amount": "160 mg, 0.62 mmol",
        "linker": "III",
        "linker amount": "71 mg, 0.188 mmol",
        "modulator": NaN,
        "modulator amount or volume": NaN,
        "solvent": "ethanol | deionized water | DMF",
        "solvent volume": "1.0 mL | 1.0 mL | 15 mL",
        "reaction temperature": "120 °C",
        "reaction time": "24 h"
    },
    {
        "Paper": NaN,
        "Remark": NaN,
        "paragraph": "Synthesis of IRMOF-74-IV 80 mg of Mg(NO3)2·6H2O (0.31 mmol) and 45 mg of link IV (0.093 mmol) were dissolved with 7.5 mL DMF in a 20 mL vial. The vial was sealed and sonicated for 30 minutes until the solid was completely dissolved. To this solution, 0.5 mL of ethanol followed by 0.5 mL of deionized water was added drop wise. The vial was then vigorously swirled and shortly sonicated resulting in a clear, colorless solution. This solution was heated in an isothermal oven at 120 °C and allowed to react solvothermally for 24 h yielding colorless needle crystals (87% yield based on organic link).",
        "compound name": "IRMOF-74-IV",
        "metal source": "Mg(NO3)2·6H2O",
        "metal amount": "80 mg, 0.31 mmol",
        "linker": "IV",
        "linker amount": "45 mg, 0.093 mmol",
        "modulator": NaN,
        "modulator amount or volume": NaN,
        "solvent": "ethanol | deionized water | DMF",
        "solvent volume": "0.5 mL | 0.5 mL | 7.5 mL",
        "reaction temperature": "120 °C",
        "reaction time": "24 h"
    },
    {
        "Paper": NaN,
        "Remark": NaN,
        "paragraph": "Synthesis of IRMOF-74-V 80.0 mg of Mg(NO3)2·6H2O (0.313 mmol) and 52.5 mg of V (0.089 mmol) were dissolved with 7.5 mL DMF in a 20 mL vial. The vial was sealed and sonicated for 20 minutes until the solid was completely dissolved. To this solution, 0.5 mL of ethanol followed by 0.5 mL of deionized water was added drop wise. The vial was then vigorously swirled and shortly sonicated resulting in a clear, colorless solution. This solution was heated in an isothermal oven at 120 °C and allowed to react solvothermally for 24 h yielding colorless needle crystals (63% yield based on organic link).",
        "compound name": "IRMOF-74-V",
        "metal source": "Mg(NO3)2·6H2O",
        "metal amount": "80.0 mg, 0.313 mmol",
        "linker": "V",
        "linker amount": "52.5 mg, 0.089 mmol",
        "modulator": NaN,
        "modulator amount or volume": NaN,
        "solvent": "ethanol | deionized water | DMF",
        "solvent volume": "0.5 mL | 0.5 mL | 7.5 mL",
        "reaction temperature": "120 °C",
        "reaction time": "24 h"
    },
    {
        "Paper": NaN,
        "Remark": NaN,
        "paragraph": "Synthesis of IRMOF-74-V-hex 80.0 mg of Mg(NO3)2·6H2O (0.313 mmol) and 65 mg of V-hex (0.089 mmol) were dissolved with 7.5 mL DMF in a 20 mL vial. The vial was sealed and sonicated for 20 min. To this solution, 0.5 mL of ethanol followed by 0.5 mL of deionized water was added drop wise. The vial was then vigorously swirled and shortly sonicated resulting in a slightly cloudy solution. This solution was heated in an isothermal oven at 120 °C and allowed to react solvothermally for 24 h yielding colorless needle crystals (60% yield based on organic link).",
        "compound name": "IRMOF-74-V-hex",
        "metal source": "Mg(NO3)2·6H2O",
        "metal amount": "80.0 mg, 0.313 mmol",
        "linker": "V-hex",
        "linker amount": "65 mg, 0.089 mmol",
        "modulator": NaN,
        "modulator amount or volume": NaN,
        "solvent": "ethanol | deionized water | DMF",
        "solvent volume": "0.5 mL | 0.5 mL | 7.5 mL",
        "reaction temperature": "120 °C",
        "reaction time": "24 h"
    },
    {
        "Paper": NaN,
        "Remark": NaN,
        "paragraph": "Synthesis of IRMOF-74-VI IRMOF-74-VI was synthesized using Zn instead of Mg. Although our intent was to utilize Mg for the synthesis of the entire series, the fact that we used Zn does not detract from our purpose of demonstrating the systematic expansion of the MOF-74 topology. Many attempts at synthesizing the Mg version were carried out, but the conditions were not optimized to the same degree as the Zn version. Therefore, we chose to simply present the Zn version of IRMOF-74-VI. 120 mg of Zn(NO3)2·4H2O (0.403 mmol) and 79.0 mg of VI (0.114 mmol) were dissolved with 10 mL DMF in a 20 mL vial. The vial was sealed and sonicated for two hours to ensure maximum solubility of the linker, VI. This white, cloudy solution was heated in an isothermal oven at 100 °C and allowed to react solvothermally for 48 h yielding colorless needle crystals (72% yield based on organic link).",
        "compound name": "IRMOF-74-VI",
        "metal source": "Zn(NO3)2·4H2O",
        "metal amount": "120 mg, 0.403 mmol",
        "linker": "VI",
        "linker amount": "79.0 mg, 0.114 mmol",
        "modulator": NaN,
        "modulator amount or volume": NaN,
        "solvent": "DMF",
        "solvent volume": "10 mL",
        "reaction temperature": "100 °C",
        "reaction time": "48 h"
    },
    {
        "Paper": NaN,
        "Remark": NaN,
        "paragraph": "Synthesis of IRMOF-74-VII 96 mg of Mg(NO3)2·6H2O (0.375 mmol) and 100 mg of link VII (0.107 mmol) were dissolved with 9.0 mL DMF in a 20 mL vial. The vial was sealed and sonicated for 30 minutes, then heat in 100 °C oven until the solid was completely dissolved (usually within 20 minutes). To this hot solution, 0.5 mL of ethanol followed by 0.5 mL of deionized water was added drop wise. The vial was then vigorously swirled and shortly sonicated (2 to 3 seconds, not longer) resulting in a clear, colorless solution. This solution was heated in an isothermal oven at 120 °C and allowed to react solvothermally for 24 h yielding colorless needle crystals (71% yield based on organic link).",
        "compound name": "IRMOF-74-VII",
        "metal source": "Mg(NO3)2·6H2O",
        "metal amount": "96 mg, 0.375 mmol",
        "linker": "VII",
        "linker amount": "100 mg, 0.107 mmol",
        "modulator": NaN,
        "modulator amount or volume": NaN,
        "solvent": "ethanol | deionized water | DMF",
        "solvent volume": "0.5 mL | 0.5 mL | 9.0 mL",
        "reaction temperature": "120 °C",
        "reaction time": "24 h"
    },
    {
        "Paper": NaN,
        "Remark": NaN,
        "paragraph": "Synthesis of IRMOF-74-VII-oeg 96 mg of Mg(NO3)2·6H2O (0.375 mmol) and 117 mg of link VI-oeg (0.117 mmol) were dissolved with 9.0 mL DMF in a 20 mL vial. The vial was sealed and sonicated for 30 minutes until the solid was completely dissolved. To this solution, 0.6 mL of ethanol followed by 0.6 mL of deionized water was added drop wise. The vial was then vigorously swirled and shortly sonicated resulting in a clear, colorless solution. This solution was heated in an isothermal oven at 120 °C and allowed to react solvothermally for 24 h yielding colorless needle crystals (87% yield based on organic link).",
        "compound name": "IRMOF-74-VII-oeg",
        "metal source": "Mg(NO3)2·6H2O",
        "metal amount": "96 mg, 0.375 mmol",
        "linker": "VI-oeg",
        "linker amount": "117 mg, 0.117 mmol",
        "modulator": NaN,
        "modulator amount or volume": NaN,
        "solvent": "ethanol | deionized water | DMF",
        "solvent volume": "0.6 mL | 0.6 mL | 9.0 mL",
        "reaction temperature": "120 °C",
        "reaction time": "24 h"
    },
    {
        "Paper": NaN,
        "Remark": NaN,
        "paragraph": "Synthesis of IRMOF-74-IX 96 mg of Mg(NO3)2·6H2O (0.375 mmol) and 122 mg of link IX (0.107 mmol) were dissolved with 9.0 mL DMF in a 20 mL vial. The vial was sealed and sonicated for 30 minutes, then heat in 120 °C oven until the solid was completely dissolved (usually 40 minutes). To this hot solution, 0.5 mL of ethanol followed by 0.5 mL of deionized water was added drop wise. The vial was then vigorously swirled and shortly sonicated (2 to 3 seconds, not longer) resulting in a clear, colorless solution. This solution was heated in an isothermal oven at 130 °C and allowed to react solvothermally for 24 h yielding colorless needle crystals (65% yield based on organic link).",
        "compound name": "IRMOF-74-IX",
        "metal source": "Mg(NO3)2·6H2O",
        "metal amount": "96 mg, 0.375 mmol",
        "linker": "IX",
        "linker amount": "122 mg, 0.107 mmol",
        "modulator": NaN,
        "modulator amount or volume": NaN,
        "solvent": "ethanol | deionized water | DMF",
        "solvent volume": "0.5 mL | 0.5 mL | 9.0 mL",
        "reaction temperature": "130 °C",
        "reaction time": "24 h"
    },
    {
        "Paper": NaN,
        "Remark": NaN,
        "paragraph": "Synthesis of IRMOF-74-XI 6.0 mg of anhydrous MgCl2 (0.063 mmol) and 11 mg of link XI (0.0074 mmol) were added into a Pyrex tube measuring o.d. x i.d. = 10 x 8 mm2. The tube was evacuated to less than 10 mTorr and then back filled with nitrogen. This process was repeated three times before 3 mL of anhydrous DMF was injected. The solution was then sonicated for 30 min. in the Pyrex tube with the opening tightly capped by septa. The tube was flash frozen at 77 K (LN2 bath), evacuated to an internal pressure of 20 mTorr and flame sealed. Upon sealing the length of the tube was reduced to ca. 18 cm. This solution was heated in sand bath in an isothermal oven at 130 °C and allowed to react solvothermally for 24 h yielding colorless needle crystals (50% yield based on organic link).",
        "compound name": "IRMOF-74-XI",
        "metal source": "MgCl2",
        "metal amount": "6.0 mg, 0.063 mmol",
        "linker": "XI",
        "linker amount": "11 mg, 0.0074 mmol",
        "modulator": NaN,
        "modulator amount or volume": NaN,
        "solvent": "DMF",
        "solvent volume": "3 mL",
        "reaction temperature": "130 °C",
        "reaction time": "24 h"
    },
    {
        "Paper": "81MOF525",
        "Remark": NaN,
        "paragraph": "MOF-525 Zr6(OH)4O4(C48N4O8H26)3. Zirconyl chloride octahydrate (12.5 mg, 0.037 mmol) was added to N,N dimethylformamide (DMF, 10 mL) and sonicated for thirty minutes. Following sonication, tetrakis(4-carboxyphenyl)porphyrin (2.5 mg, 0.037 mmol) was added to the solution. After ten minutes further sonication, acetic acid (2.5 mL) was added to the solution. The solution was placed in a 20 mL scintillation vial and heated at 65 °C for three days. The microcrystalline powder was filtered and washed with DMF (5 × 10 mL) over a three-hour period. The DMF was then replaced with acetone (5 × 30 mL) over a five-day period. Finally, the volatile acetone was removed by heating at 120 °C under vacuum (30 mTorr) for 48 hrs.",
        "compound name": "MOF-525 Zr6(OH)4O4(C48N4O8H26)3",
        "metal source": "Zirconyl chloride octahydrate",
        "metal amount": "12.5 mg, 0.037 mmol",
        "linker": "tetrakis(4-carboxyphenyl)porphyrin",
        "linker amount": "2.5 mg, 0.037 mmol",
        "modulator": "acetic acid",
        "modulator amount or volume": "2.5 mL",
        "solvent": "N,N dimethylformamide (DMF)",
        "solvent volume": "10 mL",
        "reaction temperature": "65 °C",
        "reaction time": "three days"
    },
    {
        "Paper": NaN,
        "Remark": NaN,
