Repository: zw-SIMM/SFTLLMs_for_ChemText_Mining

## 1. Data for Paragraph2MOFInfo

- Data for fine-tuning LLMs are in ```data/data_for_llms```.

- Data for fine-tuning bart or T5 are in ```data/data_for_bart_or_t5```. 

(preprocessed beacuse the 512 length limitation, split into 11 prefix tasks )

## 2. Methods for Paragraph2MOFInfo

## 3. Evaluating the results of Paragraph2MOFInfo

All predictions will be saved in ```results/predictions```

Evalutating codes for LLMs (ChatGPT, Llama, Mistral) are in ```evaluate_llms_paragraph2MOFInfo_all.ipynb```

Evalutating codes for LM (Bart or T5) are in ```evaluate_bart_or_t5_Paragraph2NMR.ipynb```

File: Paragraph2MOFInfo/data/raw_data/MOF_annotated_data.json (part 12 of 25)
[
        "paragraph": "MOF-525-Cu Zr6(OH)4O4(C48N4O8H24Cu)3. Zirconyl chloride octahydrate (12.5 mg, 0.037 mmol) was added to DMF (10 mL)and sonicated for thirty minutes. Following sonication, Cu(II) meso-tetra(4-carboxyphenyl)porphyrin (2.5 mg, 0.037 mmol) was added to the solution. After ten minutes further sonication, acetic acid (2.5 mL) was added to the solution. The solution was placed in a 20 mL scintillation vial and heated at 65 °C for three days. The microcrystalline powder was filtered and washed with DMF (5 x 10 mL) over a three hour period. The DMF was then replaced with acetone (5 × 30 mL) over a five-day period. Finally, the volatile acetone was removed by heating at 120 °C under vacuum (30 mTorr) for 48 hrs.",
        "compound name": "MOF-525-Cu Zr6(OH)4O4(C48N4O8H24Cu)3",
        "metal source": "Zirconyl chloride octahydrate",
        "metal amount": "12.5 mg, 0.037 mmol",
        "linker": "Cu(II) meso-tetra(4-carboxyphenyl)porphyrin",
        "linker amount": "2.5 mg, 0.037 mmol",
        "modulator": "acetic acid",
        "modulator amount or volume": "2.5 mL",
        "solvent": "DMF",
        "solvent volume": "10 mL",
        "reaction temperature": "65 °C",
        "reaction time": "three days"
    },
    {
        "Paper": NaN,
        "Remark": NaN,
        "paragraph": "MOF-535 Zr6O4(OH)4(C36O8H20)3. Zirconium tetrachloride (5.6 mg, 0.024 mmol) and acetic acid (2 mL) were added to DMF (10 mL) and sonicated for thirty minutes in a 20 mL scintillation vial. 4,4'-((1E,1'E)-(2,5-bis((4-carboxyphenyl)ethynyl)-1,4-phenylene)bis(ethene-2,1-diyl))dibenzoic acid) (H4-XF, 16 mg, 0.024 mmol) added to the solution and dissolved by sonication. The reaction was heated at 60 °C for 4 hrs, followed by heating at 120 °C for two days. The single crystals were collected by filtration, and washed with DMF (5 × 10 mL) over a three-hour period. The DMF was then replaced with acetone (5 × 30 mL) over a five-day period. Finally, the volatile acetone was removed by heating at 100 °C under vacuum (30 mTorr) for 20 hrs.",
        "compound name": "MOF-535 Zr6O4(OH)4(C36O8H20)3",
        "metal source": "Zirconium tetrachloride",
        "metal amount": "5.6 mg, 0.024 mmol",
        "linker": "4,4'-((1E,1'E)-(2,5-bis((4-carboxyphenyl)ethynyl)-1,4-phenylene)bis(ethene-2,1-diyl))dibenzoic acid) (H4-XF)",
        "linker amount": "16 mg, 0.024 mmol",
        "modulator": "acetic acid",
        "modulator amount or volume": "2 mL",
        "solvent": "DMF",
        "solvent volume": "10 mL",
        "reaction temperature": "60 °C | 120 °C",
        "reaction time": "4 hrs | 2 days"
    },
    {
        "Paper": NaN,
        "Remark": NaN,
        "paragraph": "MOF-545 Zr6(H2O)8O8(C48N4O8H26)2. Zirconyl chloride octahydrate (37.5 mg, 0.111 mmol) was added to DMF (10 mL)and sonicated for thirty minutes. Following sonication, tetrakis(4-carboxyphenyl)porphyrin (6.5 mg, 0.037 mmol) was added to the solution. After a further ten minutes of sonication, formic acid (7 mL) was added to the solution. The solution was placed in two 20 mL scintillation vials and heated at 130 °C for three days. The single crystals were collected by filtration and washed with DMF (5 × 10 mL) over a three-hour period. The DMF was then replaced with acetone (5 × 30 mL) over a five-day period. Finally, the volatile acetone was removed by heating at 120 °C under vacuum (30 mTorr)for 48 hrs.",
        "compound name": "MOF-545 Zr6(H2O)8O8(C48N4O8H26)2",
        "metal source": "Zirconyl chloride octahydrate",
        "metal amount": "37.5 mg, 0.111 mmol",
        "linker": "tetrakis(4-carboxyphenyl)porphyrin",
        "linker amount": "6.5 mg, 0.037 mmol",
        "modulator": "formic acid",
        "modulator amount or volume": "7 mL",
        "solvent": "DMF",
        "solvent volume": "10 mL",
        "reaction temperature": "130 °C",
        "reaction time": "three days"
    },
    {
        "Paper": NaN,
        "Remark": NaN,
        "paragraph": "MOF-545-Fe Zr6(H2O)8O4(C48N4O8H24FeCl)2. Zirconyl chloride octahydrate (37.5 mg, 0.111 mmol) was added to DMF (10 mL)and sonicated for thirty minutes. Following sonication, Fe(III) meso-tetra(4-carboxyphenyl)porphyrin chloride (6.5 mg, 0.037 mmol) was added to the solution. After a further ten minutes of sonication, formic acid (5 mL) was added to the solution. The solution was placed in two 20 mL scintillation vials and heated at 130 °C for three days. The single crystals were collected by filtration and washed with DMF (5 × 10 mL) over a three-hour period. The DMF was then replaced with acetone (5 × 30 mL) over a five-day period. Finally, the volatile acetone was removed by heating at 120 °C under vacuum (30 mTorr) for 48 hrs.",
        "compound name": "MOF-545-Fe Zr6(H2O)8O4(C48N4O8H24FeCl)2",
        "metal source": "Zirconyl chloride octahydrate",
        "metal amount": "37.5 mg, 0.111 mmol",
        "linker": "Fe(III) meso-tetra(4-carboxyphenyl)porphyrin chloride",
        "linker amount": "6.5 mg, 0.037 mmol",
        "modulator": "formic acid",
        "modulator amount or volume": "5 mL",
        "solvent": "DMF",
        "solvent volume": "10 mL",
        "reaction temperature": "130 °C",
        "reaction time": "three days"
    },
    {
        "Paper": NaN,
        "Remark": NaN,
        "paragraph": "MOF-545 Zr6(H2O)8O4(C48N4O8H24Cu)2. Zirconyl chloride octahydrate (37.5 mg, 0.111 mmol) was added to DMF (10 mL)and sonicated for thirty minutes. Following sonication, Cu(II) meso-tetra(4-carboxyphenyl)porphyrin (6.5 mg, 0.037 mmol) was added to the solution. After a further ten minutes of sonication, formic acid (6 mL) was added to the solution. The solution was placed in two 20 mL scintillation vials and heated at 130 °C for three days. The single crystals were collected by filtration and washed with DMF (5 × 10 mL) over a three-hour period. The DMF was then replaced with acetone (5 × 30 mL) over a five-day period. Finally, the volatile acetone was removed by heating at 120 °C under vacuum (30 mTorr)for 48 hrs.",
        "compound name": "MOF-545 Zr6(H2O)8O4(C48N4O8H24Cu)2",
        "metal source": "Zirconyl chloride octahydrate",
        "metal amount": "37.5 mg, 0.111 mmol",
        "linker": "Cu(II) meso-tetra(4-carboxyphenyl)porphyrin",
        "linker amount": "6.5 mg, 0.037 mmol",
        "modulator": "formic acid",
        "modulator amount or volume": "6 mL",
        "solvent": "DMF",
        "solvent volume": "10 mL",
        "reaction temperature": "130 °C",
        "reaction time": "three days"
    },
    {
        "Paper": "82MOF801",
        "Remark": NaN,
        "paragraph": "Single crystal sample of Zr6O4(OH)4(fumarate)6, MOF-801-SC. A solvent mixture of fumaric acid (0.081 g, 0.70 mmol) and ZrOCl2·8H2O (0.23 g, 0.70 mmol) in a solvent mixture of DMF/formic acid (35 mL/5.3 mL) were placed in a 60-mL screw-capped glass jar, which was heated at 120 °C for one day. Octahedral colorless crystals were collected and quickly washed three times with 5 mL of fresh DMF (Yield: 0.10 g; 63% based on fumaric acid).",
        "compound name": "Zr6O4(OH)4(fumarate)6, MOF-801-SC",
        "metal source": "ZrOCl2·8H2O",
        "metal amount": "0.23 g, 0.70 mmol",
        "linker": "fumaric acid",
        "linker amount": "0.081 g, 0.70 mmol",
        "modulator": NaN,
        "modulator amount or volume": NaN,
        "solvent": "DMF/formic acid",
        "solvent volume": "35 mL/5.3 mL",
        "reaction temperature": "120 °C",
        "reaction time": "one day"
    },
    {
        "Paper": NaN,
        "Remark": NaN,
        "paragraph": "Microcrystalline powder sample of Zr6O4(OH)4(fumarate)6, MOF-801-P. MOF-801-Pwas prepared according to published procedures with slight modification (S2). Fumaric acid (5.8 g, 50 mmol) and ZrOCl2·8H2O (16 g, 50 mmol) were dissolved in a solvent mixture of DMF/formic acid (200 mL/70 mL) in a 500-mL screw-capped jar, which was heated at 130 °C for 6 h. White precipitate was filtrated using Nylon membrane filters (pore size 0.2-?m), and washed three times with 20 mL of fresh DMF and three times with 50 mL of methanol (Yield: 10 g; 90% based on fumaric acid).",
        "compound name": "Zr6O4(OH)4(fumarate)6, MOF-801-P",
        "metal source": "ZrOCl2·8H2O",
        "metal amount": "16 g, 50 mmol",
        "linker": "Fumaric acid",
        "linker amount": "5.8 g, 50 mmol",
        "modulator": NaN,
        "modulator amount or volume": NaN,
        "solvent": "DMF/formic acid",
        "solvent volume": "200 mL/70 mL",
        "reaction temperature": "130 °C",
        "reaction time": "6 h"
    },
    {
        "Paper": NaN,
        "Remark": NaN,
        "paragraph": "Zr6O4(OH)4(PZDC)5(HCOO)2(H2O)2, MOF-802. H2PZDC (0.27 g, 1.5 mmol) and ZrOCl2·8H2O (0.40 g, 1.3 mmol) in a solvent mixture of DMF/formic acid (50 mL/35 mL) were placed in a 125-mL screw-capped glass jar, which was heated at 130 °C for three days. Block colorless crystals were collected and washed three times with 5 mL of fresh DMF (Yield: 0.12 g; 39% based on H2PZDC)",
        "compound name": "Zr6O4(OH)4(PZDC)5(HCOO)2(H2O)2, MOF-802",
        "metal source": "ZrOCl2·8H2O",
        "metal amount": "0.40 g, 1.3 mmol",
        "linker": "H2PZDC",
        "linker amount": "0.27 g, 1.5 mmol",
        "modulator": NaN,
        "modulator amount or volume": NaN,
        "solvent": "DMF/formic acid",
        "solvent volume": "50 mL/35 mL",
        "reaction temperature": "130 °C",
        "reaction time": "three days"
    },
    {
        "Paper": NaN,
        "Remark": NaN,
        "paragraph": "Zr6O4(OH)4[NDC-(OH)2]6, MOF-805. H2NDC-(OH)2 (0.012 g, 0.050 mmol) and ZrOCl2·8H2O (0.032 g, 0.10 mmol) in a solvent mixture of DMF/formic acid (10 mL/2mL) were placed in a 20-mL screw-capped glass vial, which was heated at 120 °C for one day. Yellow precipitate was then obtained by centrifuge, and washed three times with 3 mL of fresh DMF [Yield: 0.014 g, 78% based on H2NDC-(OH)2].",
        "compound name": "Zr6O4(OH)4[NDC-(OH)2]6, MOF-805",
        "metal source": "ZrOCl2·8H2O",
        "metal amount": "0.032 g, 0.10 mmol",
        "linker": "H2NDC-(OH)2",
        "linker amount": "0.012 g, 0.050 mmol",
        "modulator": NaN,
        "modulator amount or volume": NaN,
        "solvent": "DMF/formic acid",
        "solvent volume": "10 mL/2 mL",
        "reaction temperature": "120 °C",
        "reaction time": "one day"
    },
    {
        "Paper": NaN,
        "Remark": NaN,
        "paragraph": "Zr6O4(OH)4(BPDC-(OH)2)6, MOF-806. H2BPDC-(OH)2 (0.014 g, 0.050 mmol) and ZrOCl2·8H2O (0.032 g, 0.10 mmol) in a solvent mixture of DMF/formic acid (10 mL/2mL) were placed in a 20-mL screw-capped glass vial, which was heated at 120 °C for two days. Octahedral colorless crystals were collected and washed three times with 3 mL of fresh DMF [Yield: 0.012 g, 62% based on H2BPDC-(OH)2].",
        "compound name": "Zr6O4(OH)4(BPDC-(OH)2)6, MOF-806",
        "metal source": "ZrOCl2·8H2O",
        "metal amount": "0.032 g, 0.10 mmol",
        "linker": "H2BPDC-(OH)2",
        "linker amount": "0.014 g, 0.050 mmol",
        "modulator": NaN,
        "modulator amount or volume": NaN,
        "solvent": "DMF/formic acid",
        "solvent volume": "10 mL/2 mL",
        "reaction temperature": "120 °C",
        "reaction time": "two days"
    },
    {
        "Paper": NaN,
        "Remark": NaN,
        "paragraph": "Zr6O4(OH)4(BTC)2(HCOO)6, MOF-808. H3BTC (0.11 g, 0.50 mmol) and ZrOCl2·8H2O (0.16 g, 0.50 mmol) in a solvent mixture of DMF/formic acid (20 mL/20 mL) were placed in a 60-mL screw-capped glass jar, which was heated at 100 °C for seven days. Octahedral colorless crystals were collected and washed three times with 10 mL of fresh DMF (Yield: 0.098g, 70 % based on Zr).",
        "compound name": "Zr6O4(OH)4(BTC)2(HCOO)6, MOF-808",
        "metal source": "ZrOCl2·8H2O",
        "metal amount": "0.16 g, 0.50 mmol",
        "linker": "H3BTC",
        "linker amount": "0.11 g, 0.50 mmol",
        "modulator": NaN,
        "modulator amount or volume": NaN,
        "solvent": "DMF/formic acid",
        "solvent volume": "20 mL/20 mL",
        "reaction temperature": "100 °C",
        "reaction time": "seven days"
    },
    {
        "Paper": NaN,
        "Remark": NaN,
        "paragraph": "Zr6O4(OH)4(MTB)2(HCOO)4(H2O)4, MOF-841. H4MTB (0.12 g, 0.25 mmol) and ZrOCl2·8H2O (0.32 g, 1.0 mmol) in a solvent mixture of DMF/formic acid (40 mL/25mL) were placed in a 125-mL screw-capped glass jar, which was heated at 130 °C for twodays. Mother liquor of the reaction mixture was separated and further heated at 130 °C for another two days. Colorless block crystals were collected and washed three times with 5 mL of fresh DMF (Yield: 0.13g, 55 % based on H4MTB).",
        "compound name": "Zr6O4(OH)4(MTB)2(HCOO)4(H2O)4, MOF-841",
        "metal source": "ZrOCl2·8H2O",
        "metal amount": "0.32 g, 1.0 mmol",
        "linker": "H4MTB",
        "linker amount": "0.12 g, 0.25 mmol",
        "modulator": NaN,
        "modulator amount or volume": NaN,
        "solvent": "DMF/formic acid",
        "solvent volume": "40 mL/25 mL",
        "reaction temperature": "130 °C | 130 °C ",
        "reaction time": "two days, two days"
    },
    {
        "Paper": NaN,
        "Remark": NaN,
        "paragraph": "Zr6O4(OH)4(MTB)3(H2O)2, MOF-812. H4MTB (0.048 g, 0.1 mmol) and ZrOCl2·8H2O (0.064 g, 0.2 mmol) were dissolved in a solvent mixture of DMF/formic acid (10 mL/6mL) in a 20-mL screw-capped glass vial, which was heated at 130 °C for one day. Crystals of MOF-812 appeared only in low yield and as a byproduct along with crystals of MOF-841.",
        "compound name": "Zr6O4(OH)4(MTB)3(H2O)2, MOF-812",
        "metal source": "ZrOCl2·8H2O",
        "metal amount": "0.064 g, 0.2 mmol",
        "linker": "H4MTB",
        "linker amount": "0.048 g, 0.1 mmol",
        "modulator": NaN,
        "modulator amount or volume": NaN,
        "solvent": "DMF/formic acid",
        "solvent volume": "10 mL/6 mL",
        "reaction temperature": "130 °C",
        "reaction time": "one day"
    },
    {
        "Paper": NaN,
        "Remark": NaN,
        "paragraph": "Zr6O4(OH)4(BDC-(OH)2)6, MOF-804. MOF-804 was prepared according to published procedures with slight modification (S3). H2BDC-(OH)2 (0.040 g, 0.20 mmol) and ZrOCl2·8H2O (0.064 g, 0.20 mmol) in a solvent mixture of DMF/formic acid (10 mL/4mL) were placed in a 20-mL screw-capped glass vial, which was heated at 120 °C for one day. Yellow precipitate was then obtained by centrifuge, and washed with three times with 5 ml of fresh DMF (Yield: 0.051 g; 80% based on H2BDC-(OH)2).",
        "compound name": "Zr6O4(OH)4(BDC-(OH)2)6, MOF-804",
        "metal source": "ZrOCl2·8H2O",
        "metal amount": "0.064 g, 0.20 mmol",
        "linker": "H2BDC-(OH)2",
        "linker amount": "0.040 g, 0.20 mmol",
        "modulator": NaN,
        "modulator amount or volume": NaN,
        "solvent": "DMF/formic acid",
        "solvent volume": "10 mL/4 mL",
        "reaction temperature": "120 °C",
        "reaction time": "one day"
    },
    {
        "Paper": NaN,
        "Remark": NaN,
        "paragraph": "Zr6O4(OH)4(TDC)4(HCOO)4, DUT-67. DUT-67 was prepared according to published procedures with slight modification (S4). H2TDC (0.069 g, 0.40 mmol) and ZrOCl2·8H2O (0.19 g, 0.60 mmol) in a solvent mixture of DMF/formic acid (20 mL/11 mL) were placed in a 60-mL screw-capped glass jar, which was heated at 130 °C for three days. Cubic colorless crystals were collected and washed three times with 10 mL of fresh DMF (Yield: 0.11 g, 73% based on H2TDC).",
        "compound name": "Zr6O4(OH)4(TDC)4(HCOO)4, DUT-67",
        "metal source": "ZrOCl2·8H2O",
        "metal amount": "0.19 g, 0.60 mmol",
        "linker": "H2TDC",
        "linker amount": "0.069 g, 0.40 mmol",
        "modulator": NaN,
        "modulator amount or volume": NaN,
        "solvent": "DMF/formic acid",
        "solvent volume": "20 mL/11 mL",
        "reaction temperature": "130 °C",
        "reaction time": "three days"
    },
    {
        "Paper": "83NU1000",
        "Remark": NaN,
        "paragraph": "S4. Synthesis of Zr6(3OH)8(OH)8(TBAPy)2 (NU-1000).Synthesis of NU-1000 in DEF. 70 mg of ZrCl4 (0.30 mmol) and 2700 mg (22 mmol) of benzoic acid were mixed in 8 mL of DEF (in a 6-dram vial) and ultrasonically dissolved. The clear solution was incubated in an oven at 80 °C for 1h. After cooling down to room temperature 40 mg (0.06 mmol) of H4TBAPy was added to this solution and the mixture was sonicated for 20 min. The yellow suspension was heated in an oven at 120 °C for 48 h. After cooling down to room temperature, yellow single crystals were present on the vial walls. The sample was washed with DMF and subsequently activated with HCl (see Section S5 below).",
        "compound name": "NU-1000",
        "metal source": "ZrCl4",
        "metal amount": "70 mg, 0.30 mmol",
        "linker": "H4TBAPy",
        "linker amount": "40 mg, 0.06 mmol",
        "modulator": "benzoic acid",
        "modulator amount or volume": "2700 mg, 22 mmol",
        "solvent": "DEF",
        "solvent volume": "8 mL",
        "reaction temperature": "120 °C",
        "reaction time": "48 h"
    },
    {
        "Paper": NaN,
        "Remark": NaN,
        "paragraph": "Synthesis of NU-1000 in DMF. 70 mg of ZrCl4 (0.30 mmol) and 2700 mg (22 mmol) of benzoic acid were mixed in 8 mL of DMF (in a 6-dram vial) and ultrasonically dissolved. The clear solution was incubated in an oven at 80 °C for 1h. After cooling down to room temperature 40 mg (0.06 mmol) of H4TBAPy was added to this solution and the mixture was sonicated for 20 min. The yellow suspension was heated in an oven at 120 °C for 48 h. After cooling down to room temperature, yellow polycrystalline material was isolated by filtration (35 mg of activated material, 54% yield) and washed with DMF and subsequently activated with HCl (see Section S5 below).Elemental analysis data for molecular formula Zr6(OH)8(TBAPy)2(benzoic acid)4: C, H, N, Cl Theoretical: 55.6%, 2.1%, 0%, 0%; Experimental: 53.8%, 3.1%, 0.1%, 0.4%. Elemental analysis data for molecular formula {0.75*[Zr6(OH)8(TBAPy)2(benzoic acid)4]+0.25*[Zr6(O)4(OH)4]2(TBAPy)6]}: C, H, N, Cl Theoretical: 56.4%, 2.2%, 0%, 0%; Experimental: 53.8%, 3.1%, 0.1%, 0.4%",
        "compound name": "NU-1000",
        "metal source": "ZrCl4",
        "metal amount": "70 mg, 0.30 mmol",
        "linker": "H4TBAPy",
        "linker amount": "40 mg, 0.06 mmol",
        "modulator": "benzoic acid",
        "modulator amount or volume": "2700 mg, 22 mmol",
        "solvent": "DMF",
        "solvent volume": "8 mL",
        "reaction temperature": "120 °C",
        "reaction time": "48 h"
    },
    {
        "Paper": "84NU1101",
        "Remark": NaN,
        "paragraph": "Synthesis of NU-1101. ZrOCl2·8H2O (96 mg, 0.30 mmol) and benzoic acid (2.70 g, 22 mmol) were mixed in 8 mL of DMF (in a 6-dram vial) and dissolved using sonication. The clear solution was incubated in an oven at 80 °C for 1h. After cooling down to room temperature,Py-XP (66 mg, 0.06 mmol) was added to this solution and the mixture was sonicated for 10 mins. The colorless solution was heated in an oven at 120 °C for 48 h. After cooling down to room temperature, colorless cubic-shaped crystals were isolated by filtration and washed with fresh DMF (0.050 g of the activated NU-1101, 63% yield). As synthesized NU-1101 was soaked in 10 ml of 1:9 (by volume) HCOOH:DMFmixture. This mixture was heated in an oven at 70 °C for 24 h. After cooling down to room temperature, the supernatant was removed and the material was washed twice with fresh DMF. Subsequently the crystals were washed twice with acetone and soaked in acetone for additional 12 h. The crystals of NU-1101 were filtered, briefly dried on a filter paper and activated on a SmartVacPrep station (Micromeritics) under dynamic vacuum at 120 °C until an outgassing rate of ≤ 0.002 mm Hg min-1 was reached.",
        "compound name": "NU-1101",
        "metal source": "ZrOCl2·8H2O",
        "metal amount": "96 mg, 0.30 mmol",
        "linker": "Py-XP",
        "linker amount": "66 mg, 0.06 mmol",
        "modulator": "benzoic acid",
        "modulator amount or volume": "2.70 g, 22 mmol",
        "solvent": "DMF",
        "solvent volume": "8 mL",
        "reaction temperature": "120 °C",
        "reaction time": "48 h"
    },
    {
        "Paper": NaN,
        "Remark": NaN,
        "paragraph": "Synthesis of NU-1102. In an O2 and H2O free drybox, ZrCl4 (37.5 mg, 0.16 mmol) was weighed into a 4-dram vial. The vial was removed from the glovebox and Por-PP (59 mg, 0.054 mmol) along with 4 mL DEF was added into the vial. The solution was sonicated until a green homogeneous slurry was obtained. Next, benzoic acid (675 mg, 5.5 mmol) was added into the slurry and sonicated until dissolved. Finally, the 4-dram vial was sealed and placed in an oven at 120 °C for 3 days. After three days, dark purple crystals were formed on the walls and bottom of the vials and the mother liquor was removed. The crystals were washed with 8 mL of DMF three times over the course of 24 h (once overnight) followed by 8 mL of acetone three times over the course of 24 h (once overnight). Prior to gas adsorption measurements the acetone was decanted, the crystals were dried in a vacuum oven at 100 °C for at least 2 h. Subsequently the samples were dried on a SmartVac Prep station (Micromeritics) under dynamic vacuum at 120 °C until an outgassing rate of ≤ 0.002 mm Hg min-1 was reached.",
        "compound name": "NU-1102",
        "metal source": "ZrCl4",
        "metal amount": "37.5 mg, 0.16 mmol",
        "linker": "Por-PP",
        "linker amount": "59 mg, 0.054 mmol",
        "modulator": "benzoic acid",
        "modulator amount or volume": "675 mg, 5.5 mmol",
        "solvent": "DEF",
        "solvent volume": "4 mL",
        "reaction temperature": "120 °C",
        "reaction time": "3 days"
    },
    {
        "Paper": NaN,
        "Remark": NaN,
        "paragraph": "Synthesis of NU-1103. In an ambient condition, Py-PTP (25 mg, 0.023 mmol), benzoic acid (1 g, 8.92 mmol)were added into a 6-dram vial. 20 mL of DMF is then added and the vial was sonicated to fully dissolve the reagents. Then, ZrOCl2·8H2O (10 mg, 0.03 mmol) was quickly weighed into the vial containing the reagents, and the vial was sonicated again until no solid can be found in the vial. The solution prepared was divided into two portions, which is achieved by transferring half of the solution into an empty 6-dram vial by pipet. The 2 vials prepared were heated in a heating block on a hotplate, and the temperature of the heating block is set at 120 °C by using thermocouple. After 24 hours, vials were taken out from the heating block, and the mother solution was removed by centrifuging (10 mins, 7000 rpm). The crystalline powder obtained was washed with DMF three times over the course of 24 h, and centrifugation is used to separate liquid from the solid every time. Solid collected from 3 vials were combined and transferred into an 8-dram vial in solvated form. 30 mL of DMF was then added and the vial was heated at 100 °C for 16 h. Using centrifugation, solution part was discarded and the solid was washed with DMF twice over 8 hours. Then, absolute ethanol was used to do solvent exchange. Fresh ethanol was used to exchange the solvent for three times over three days. This sample was subjected to supercritical carbon dioxide drying reported in previous paper. Liquid CO2 was used to exchange the ethanol, the system was vented 4 times over the course of 10 hours to fully exchange the ethanol with CO2. The system was then bleeded at the rate of 0.2 cc/s.Subsequently the samples were dried on an activation port of an ASAP 2020 under dynamic vacuum at 120 °C until an outgassing rate of ≤ 0.002 mm Hg min-1was reached. The yield from 8 vials is ~50 mg.To get single crystal of NU-1103 for single crystal X-Ray determination, another synthesis procedure were used to obtain large single crystals. ZrOCl2 (3 mg, 0.01 mmol) and benzoic acid (400 mg, 3.57 mmol) is weighed in a 6-dram vial. DEF (3 mL) is added and the solution is sonicated to afford a suspension. Heat this mixture in 80 °C oven for 2h, and then add 2 mL solution of 12 (Py-PTP)(concentration: 5 mg/mL). The reaction vial is placed in a 100 °C oven for 24 h and the mother solution is exchanged with fresh DMF. The resulting cubic crystals are formed with a secondphase.",
        "compound name": "NU-1103",
        "metal source": "ZrOCl2·8H2O",
        "metal amount": "10 mg, 0.03 mmol",
        "linker": "Py-PTP",
        "linker amount": "25 mg, 0.023 mmol",
        "modulator": "benzoic acid",
        "modulator amount or volume": "1 g, 8.92 mmol",
        "solvent": "DMF",
        "solvent volume": "20 mL",
        "reaction temperature": "120 °C",
        "reaction time": "24 hours"
    },
    {
        "Paper": NaN,
        "Remark": NaN,
        "paragraph": "Synthesis of NU-1104ZrOCl2·8H2O (16 mg, 0.05 mmol) and benzoic acid (600 mg, 4.9 mmol) of were mixed in 8 mL of DMF (in a 6-dram vial) and dissolved using sonication. The clear solution was incubated in an oven at 80 °C for 1h. After cooling down to room temperature, Por-PTP (12 mg, 0.01 mmol) was added to this solution and theresulting mixture was sonicated for 10 min. The dark purple solution was heated in an oven at 120 °C for 48 h. After cooling down to room temperature, dark purple cubic shaped crystals were separated from amorphous phase by centrifuging in DMF.Approximately 25 mg of solvated crystalline material was placed in a 4-dram vial with 3 mL of DMF. Then a solution of NiCl2·H2O (30 mg) in DMF (1 mL) was added and the vial was swirled gently and placed in an oven at 90 °C for 2 days to metallate the porphyrin core. After cooling down to room temperature the mother liquor was replaced with fresh DMF and the crystals were soaked in DMF overnight to remove unreacted salts. The material was then removed from DMF and soaked in absolute ethanol to exchange the solvent. Fresh ethanol was used for three times over three days to exchange DMF. The sample was then desolvated using the supercritical carbon dioxide method as described above. Finally the sample was outgassed on an activation port of an ASAP 2020 under dynamic vacuum at room temperature until an outgassing rate of ≤ 0.002 mm Hg min-1 was reached. (yield out of 10 vials ~70 mg of desolvated NU-1104)",
        "compound name": "NU-1104",
        "metal source": "ZrOCl2·8H2O",
        "metal amount": "16 mg, 0.05 mmol",
        "linker": "Por-PTP",
        "linker amount": "12 mg, 0.01 mmol",
        "modulator": "benzoic acid",
        "modulator amount or volume": "600 mg, 4.9 mmol",
        "solvent": "DMF",
        "solvent volume": "8 mL",
        "reaction temperature": "120 °C",
        "reaction time": "48 h"
    },
    {
        "Paper": "85nMOF",
        "Remark": NaN,
        "paragraph": "nMOF-5, Zn4O(BDC)3 (BDC=1,4-benzenedicarboxylate): 4 mL of BDCH2 stock solution and 5 mL of Zn(OAc)2·2H2O stock solution were added in sequence in to a 20 mL glass vial. Powder precipitates formed immediately upon mixing. The vial was sealed and placed in the center of a microwave oven (700 W) and allowed to react for 15 sec.",
        "compound name": "nMOF-5, Zn4O(BDC)3 (BDC=1,4-benzenedicarboxylate)",
        "metal source": "Zn(OAc)2·2H2O",
        "metal amount": "5 mL",
        "linker": "BDCH2 stock solution",
        "linker amount": "4 mL",
        "modulator": NaN,
        "modulator amount or volume": NaN,
        "solvent": NaN,
        "solvent volume": NaN,
        "reaction temperature": "Microwave (700 W)",
        "reaction time": "15 sec"
    },
    {
        "Paper": NaN,
        "Remark": "同",
        "paragraph": "nMTV-MOF-5-AB, Zn4O(BDC)2(NH2-BDC); -AC, Zn4O(BDC)1.71(Br-BDC)1.29; -AD, Zn4O(BDC)2.03[(Cl)2-BDC]0.97; -AE, Zn4O(BDC)2.38(NO2-BDC)0.62; and -AF, Zn4O(BDC)1.67(C4H4-BDC)1.33: 2 mL of BDCH2 stock solution, 2 mL of corresponding stock solution (NH2-BDCH2 for -AB, Br-BDCH2 for -AC, Cl2-BDCH2 for -AD, NO2-BDCH2 for -AE and C4H4-BDCH2 for -AF) and 5 mL of Zn(OAc)2·2H2O stock solution were added in sequence in to a 20 mL glass vial. Powder precipitates formed immediately upon mixing. The vial wassealed and placed in the center of microwave oven (700 W) and allowed to react for 15 sec",
        "compound name": "nMTV-MOF-5-AB, Zn4O(BDC)2(NH2-BDC)",
        "metal source": "Zn(OAc)2·2H2O",
        "metal amount": "5 mL",
        "linker": "BDCH2 stock solution | NH2-BDCH2 stock solution",
        "linker amount": "2 mL | 2 mL",
        "modulator": NaN,
        "modulator amount or volume": NaN,
        "solvent": NaN,
        "solvent volume": NaN,
        "reaction temperature": "Microwave (700 W)",
        "reaction time": "15 sec"
    },
    {
        "Paper": NaN,
        "Remark": "同360",
        "paragraph": "nMTV-MOF-5-AB, Zn4O(BDC)2(NH2-BDC); -AC, Zn4O(BDC)1.71(Br-BDC)1.29; -AD, Zn4O(BDC)2.03[(Cl)2-BDC]0.97; -AE, Zn4O(BDC)2.38(NO2-BDC)0.62; and -AF, Zn4O(BDC)1.67(C4H4-BDC)1.33: 2 mL of BDCH2 stock solution, 2 mL of corresponding stock solution (NH2-BDCH2 for -AB, Br-BDCH2 for -AC, Cl2-BDCH2 for -AD, NO2-BDCH2 for -AE and C4H4-BDCH2 for -AF) and 5 mL of Zn(OAc)2·2H2O stock solution were added in sequence in to a 20 mL glass vial. Powder precipitates formed immediately upon mixing. The vial wassealed and placed in the center of microwave oven (700 W) and allowed to react for 15 sec",
        "compound name": "nMTV-MOF-5-AC, Zn4O(BDC)1.71(Br-BDC)1.29",
        "metal source": "Zn(OAc)2·2H2O",
        "metal amount": "5 mL",
        "linker": "BDCH2 stock solution | Br-BDCH2 stock solution",
        "linker amount": "2 mL | 2 mL",
        "modulator": NaN,
        "modulator amount or volume": NaN,
        "solvent": NaN,
        "solvent volume": NaN,
        "reaction temperature": "Microwave (700 W)",
        "reaction time": "15 sec"
    },
    {
        "Paper": NaN,
        "Remark": "同360",
        "paragraph": "nMTV-MOF-5-AB, Zn4O(BDC)2(NH2-BDC); -AC, Zn4O(BDC)1.71(Br-BDC)1.29; -AD, Zn4O(BDC)2.03[(Cl)2-BDC]0.97; -AE, Zn4O(BDC)2.38(NO2-BDC)0.62; and -AF, Zn4O(BDC)1.67(C4H4-BDC)1.33: 2 mL of BDCH2 stock solution, 2 mL of corresponding stock solution (NH2-BDCH2 for -AB, Br-BDCH2 for -AC, Cl2-BDCH2 for -AD, NO2-BDCH2 for -AE and C4H4-BDCH2 for -AF) and 5 mL of Zn(OAc)2·2H2O stock solution were added in sequence in to a 20 mL glass vial. Powder precipitates formed immediately upon mixing. The vial wassealed and placed in the center of microwave oven (700 W) and allowed to react for 15 sec",
        "compound name": "nMTV-MOF-5-AD, Zn4O(BDC)2.03[(Cl)2-BDC]0.97",
        "metal source": "Zn(OAc)2·2H2O",
        "metal amount": "5 mL",
        "linker": "BDCH2 stock solution | Cl2-BDCH2 stock solution",
        "linker amount": "2 mL | 2 mL",
        "modulator": NaN,
        "modulator amount or volume": NaN,
        "solvent": NaN,
        "solvent volume": NaN,
        "reaction temperature": "Microwave (700 W)",
        "reaction time": "15 sec"
    },
    {
        "Paper": NaN,
        "Remark": "同360",
        "paragraph": "nMTV-MOF-5-AB, Zn4O(BDC)2(NH2-BDC); -AC, Zn4O(BDC)1.71(Br-BDC)1.29; -AD, Zn4O(BDC)2.03[(Cl)2-BDC]0.97; -AE, Zn4O(BDC)2.38(NO2-BDC)0.62; and -AF, Zn4O(BDC)1.67(C4H4-BDC)1.33: 2 mL of BDCH2 stock solution, 2 mL of corresponding stock solution (NH2-BDCH2 for -AB, Br-BDCH2 for -AC, Cl2-BDCH2 for -AD, NO2-BDCH2 for -AE and C4H4-BDCH2 for -AF) and 5 mL of Zn(OAc)2·2H2O stock solution were added in sequence in to a 20 mL glass vial. Powder precipitates formed immediately upon mixing. The vial wassealed and placed in the center of microwave oven (700 W) and allowed to react for 15 sec",
        "compound name": "nMTV-MOF-5-AE, Zn4O(BDC)2.38(NO2-BDC)0.62",
        "metal source": "Zn(OAc)2·2H2O",
        "metal amount": "5 mL",
        "linker": "BDCH2 stock solution | NO2-BDCH2 stock solution",
        "linker amount": "2 mL | 2 mL",
        "modulator": NaN,
        "modulator amount or volume": NaN,
        "solvent": NaN,
        "solvent volume": NaN,
        "reaction temperature": "Microwave (700 W)",
        "reaction time": "15 sec"
    },
    {
        "Paper": NaN,
        "Remark": "同360",
        "paragraph": "nMTV-MOF-5-AB, Zn4O(BDC)2(NH2-BDC); -AC, Zn4O(BDC)1.71(Br-BDC)1.29; -AD, Zn4O(BDC)2.03[(Cl)2-BDC]0.97; -AE, Zn4O(BDC)2.38(NO2-BDC)0.62; and -AF, Zn4O(BDC)1.67(C4H4-BDC)1.33: 2 mL of BDCH2 stock solution, 2 mL of corresponding stock solution (NH2-BDCH2 for -AB, Br-BDCH2 for -AC, Cl2-BDCH2 for -AD, NO2-BDCH2 for -AE and C4H4-BDCH2 for -AF) and 5 mL of Zn(OAc)2·2H2O stock solution were added in sequence in to a 20 mL glass vial. Powder precipitates formed immediately upon mixing. The vial wassealed and placed in the center of microwave oven (700 W) and allowed to react for 15 sec",
        "compound name": "nMTV-MOF-5-AF, Zn4O(BDC)1.67(C4H4-BDC)1.33",
        "metal source": "Zn(OAc)2·2H2O",
        "metal amount": "5 mL",
        "linker": "BDCH2 stock solution | C4H4-BDCH2 stock solution",
        "linker amount": "2 mL | 2 mL",
        "modulator": NaN,
        "modulator amount or volume": NaN,
        "solvent": NaN,
        "solvent volume": NaN,
        "reaction temperature": "Microwave (700 W)",
        "reaction time": "15 sec"
    },
    {
        "Paper": NaN,
        "Remark": NaN,
        "paragraph": "nMTV-MOF-5-ABC, Zn4O(BDC)1.36(NH2-BDC)0.76(Br-BDC)0.88: 1.3 mL of BDCH2stock solution, 1.3 mL of NH2-BDCH2 stock solution, 1.3 mL of Br-BDCH2 stock solution and 5 mL of Zn(OAc)2·2H2O stock solution were added in sequence in to a 20 mL glass vial. Powder precipitates formed immediately upon mixing. The vial was sealed and placed in the center of microwave oven (700 W) and allowed to react for 15 sec.",
        "compound name": "nMTV-MOF-5-ABC, Zn4O(BDC)1.36(NH2-BDC)0.76(Br-BDC)0.88",
        "metal source": "Zn(OAc)2·2H2O",
        "metal amount": "5 mL",
        "linker": "BDCH2 stock solution | NH2-BDCH2 stock solution | Br-BDCH2 stock solution",
        "linker amount": "1.3 mL | 1.3 mL | 1.3 mL",
        "modulator": NaN,
        "modulator amount or volume": NaN,
        "solvent": NaN,
        "solvent volume": NaN,
        "reaction temperature": "Microwave (700 W)",
        "reaction time": "15 sec"
    },
    {
        "Paper": NaN,
        "Remark": NaN,
        "paragraph": "nMTV-MOF-5-ABCD, Zn4O(BDC)1.20(NH2-BDC)0.67(Br-BDC)0.72[(Cl)2-BDC]0.41: 1.0 mL of BDCH2 stock solution, 1.0 mL of NH2-BDCH2 stock solution, 1.0 mL of Br-BDCH2 stock solution, 1.0 mL of (Cl)2-BDCH2 stock solution, and 5 mL of Zn(OAc)2·2H2O stock solution were added in sequence in to a 20 mL glass vial. Powder precipitates formed immediately upon mixing. The vial was sealed and placed in the center of microwave oven (700 W) and allowed to react for 15 sec",
        "compound name": "nMTV-MOF-5-ABCD, Zn4O(BDC)1.20(NH2-BDC)0.67(Br-BDC)0.72[(Cl)2-BDC]0.41",
        "metal source": "Zn(OAc)2·2H2O",
        "metal amount": "5 mL",
        "linker": "BDCH2 stock solution | NH2-BDCH2 stock solution | Br-BDCH2 stock solution | (Cl)2-BDCH2 stock solution",
        "linker amount": "1.0 mL | 1.0 mL | 1.0 mL | 1.0 mL",
        "modulator": NaN,
        "modulator amount or volume": NaN,
        "solvent": NaN,
        "solvent volume": NaN,
        "reaction temperature": "Microwave (700 W)",
        "reaction time": "15 sec"
    },
    {
        "Paper": NaN,
        "Remark": NaN,
        "paragraph": "nMTV-MOF-5-ABCDE, Zn4O(BDC)1.10(NH2-BDC)0.09(Br-BDC)0.88[(Cl)2-BDC]0.49(NO2-BDC)0.44: 0.8 mL of BDCH2 stock solution, 0.8 mL of NH2-BDCH2 stock solution, 0.8 mL of Br-BDCH2 stock solution, 0.8 mL of (Cl)2-BDCH2 stock solution, 0.8 mL of NO2-BDCH2 stock solution, and 5 mL of Zn(OAc)2·2H2O stock solution were added in sequence S12in to a 20 mL glass vial. Powder precipitates formed immediately upon mixing. The vial was sealed and placed in the center of microwave oven (700 W) and allowed to react for 15 sec",
        "compound name": "nMTV-MOF-5-ABCDE, Zn4O(BDC)1.10(NH2-BDC)0.09(Br-BDC)0.88[(Cl)2-BDC]0.49(NO2-BDC)0.44",
        "metal source": "Zn(OAc)2·2H2O",
        "metal amount": "5 mL",
        "linker": "BDCH2 stock solution | NH2-BDCH2 stock solution | Br-BDCH2 stock solution | (Cl)2-BDCH2 stock solution | NO2-BDCH2 stock solution",
        "linker amount": "0.8 mL | 0.8 mL | 0.8 mL | 0.8 mL | 0.8 mL",
        "modulator": NaN,
        "modulator amount or volume": NaN,
        "solvent": NaN,
        "solvent volume": NaN,
        "reaction temperature": "Microwave (700 W)",
        "reaction time": "15 sec"
    },
    {
        "Paper": NaN,
        "Remark": NaN,
        "paragraph": "nMTV-MOF-5-ABCDEF, Zn4O(BDC)0.88(NH2-BDC)0.01(Br-BDC)0.67[(Cl)2-BDC]0.44(NO2-BDC)0.38(C4H4-BDC)0.62,: 0.67 mL of BDCH2 stock solution, 0.67 mL of NH2-BDCH2 stock solution, 0.67 mL of Br-BDCH2 stock solution, 0.67 mL of (Cl)2-BDCH2 stock solution, 0.67 mL of NO2-BDCH2 stock solution, 0.67 mL of C4H4-BDCH2 stock solution, and 5 mL of Zn(OAc)2·2H2O stock solution were added in sequence in to a 20 mL glass vial. Powder precipitates formed immediately upon mixing. The vial was sealed and placed in the center of microwave oven (700 W) and allowed to react for 15 sec.",
        "compound name": "nMTV-MOF-5-ABCDEF, Zn4O(BDC)0.88(NH2-BDC)0.01(Br-BDC)0.67[(Cl)2-BDC]0.44(NO2-BDC)0.38(C4H4-BDC)0.62",
        "metal source": "Zn(OAc)2·2H2O",
        "metal amount": "5 mL",
        "linker": "BDCH2 stock solution | NH2-BDCH2 stock solution | Br-BDCH2 stock solution | (Cl)2-BDCH2 stock solution | NO2-BDCH2 stock solution | C4H4-BDCH2 stock solution",
        "linker amount": "0.67 mL | 0.67 mL | 0.67 mL | 0.67 mL | 0.67 mL | 0.67 mL",
        "modulator": NaN,
        "modulator amount or volume": NaN,
        "solvent": NaN,
        "solvent volume": NaN,
        "reaction temperature": "Microwave (700 W)",
        "reaction time": "15 sec"
    },
    {
        "Paper": NaN,
        "Remark": NaN,
        "paragraph": "nCo-MOF-74 Co2(DOT) (DOT=2,5-dihydroxyl-1,4-benzenedicarboxylate): 5 mL of DOTH2 stock solution, 5 mL of ethanol, 5 mL of water, and 5 mL of Co(OAc)2·4H2O stock solution were added in sequence to a 75 mL glass reactor. The reactor was placed in a microwave synthesizer and allowed to react for 90 sec (power: 300 W, target temperature: 130 °C, ramping time: 30 sec and hold time: 60 sec).",
        "compound name": "nCo-MOF-74 Co2(DOT) (DOT=2,5-dihydroxyl-1,4-benzenedicarboxylate)",
        "metal source": "Co(OAc)2·4H2O",
        "metal amount": "5 mL",
        "linker": "DOTH2 stock solution",
        "linker amount": "5 mL",
        "modulator": NaN,
        "modulator amount or volume": NaN,
        "solvent": "ethanol | water",
        "solvent volume": "5 mL | 5 mL",
        "reaction temperature": "130 °C",
        "reaction time": "90 sec"
    },
    {
        "Paper": NaN,
        "Remark": NaN,
        "paragraph": "nNi-MOF-74 Ni2(DOT): 5 mL of DOTH2 stock solution, 5 mL of ethanol, 5 mL of water, and 5 mL of Ni(OAc)2·4H2O stock solution were added in sequence in to a 75 mL glass reactor. The reactor was placed in microwave synthesizer and allowed to react for 120 sec (power: 300 W, target temperature: 130 °C, ramping time: 30 sec and hold time: 90 sec).",
        "compound name": "nNi-MOF-74 Ni2(DOT)",
        "metal source": "Ni(OAc)2·4H2O",
        "metal amount": "5 mL",
        "linker": "DOTH2 stock solution",
        "linker amount": "5 mL",
        "modulator": NaN,
        "modulator amount or volume": NaN,
        "solvent": "ethanol | water",
        "solvent volume": "5 mL | 5 mL",
        "reaction temperature": "130 °C",
        "reaction time": "120 sec"
    },
    {
        "Paper": NaN,
