Repository: zw-SIMM/SFTLLMs_for_ChemText_Mining

## 1. Data for Paragraph2MOFInfo

- Data for fine-tuning LLMs are in ```data/data_for_llms```.

- Data for fine-tuning bart or T5 are in ```data/data_for_bart_or_t5```. 

(preprocessed beacuse the 512 length limitation, split into 11 prefix tasks )

## 2. Methods for Paragraph2MOFInfo

## 3. Evaluating the results of Paragraph2MOFInfo

All predictions will be saved in ```results/predictions```

Evalutating codes for LLMs (ChatGPT, Llama, Mistral) are in ```evaluate_llms_paragraph2MOFInfo_all.ipynb```

Evalutating codes for LM (Bart or T5) are in ```evaluate_bart_or_t5_Paragraph2NMR.ipynb```

File: Paragraph2MOFInfo/data/raw_data/MOF_annotated_data.json (part 14 of 25)
[
        "paragraph": "Synthesis of PCN-223(No) Method 1:ZrCl4 (7 mg), H2TCPP (10 mg) and acetic acid (0.7mL) in 2 mL of DMF were ultrasonicallydissolved in a 4 mL Pyrex vial. The mixture was heated in 120 °C oven for 12 h. After coolingdown to room temperature, dark needle shaped crystals were harvested by filtration.",
        "compound name": "PCN-223(No)",
        "metal source": "ZrCl4",
        "metal amount": "7 mg",
        "linker": "H2TCPP",
        "linker amount": "10 mg",
        "modulator": "acetic acid",
        "modulator amount or volume": "0.7 mL",
        "solvent": "DMF",
        "solvent volume": "2 mL",
        "reaction temperature": "120 °C",
        "reaction time": "12 h"
    },
    {
        "Paper": NaN,
        "Remark": NaN,
        "paragraph": "Synthesis of PCN-223(No) Method 2:ZrCl4 (10 mg), H2TCPP (10 mg) and benzoic acid (250 mg) in 2 mL of DMF were ultrasonicallydissolved in a 4 mL Pyrex vial. The mixture was heated in 100 °C oven for 12 h. After coolingdown to room temperature, dark needle shaped crystals were harvested by filtration.",
        "compound name": "PCN-223(No)",
        "metal source": "ZrCl4",
        "metal amount": "10 mg",
        "linker": "H2TCPP",
        "linker amount": "10 mg",
        "modulator": "benzoic acid",
        "modulator amount or volume": "250 mg",
        "solvent": "DMF",
        "solvent volume": "2 mL",
        "reaction temperature": "100 °C",
        "reaction time": "12 h"
    },
    {
        "Paper": "96PCN224",
        "Remark": NaN,
        "paragraph": "Synthesis of PCN-224(No Metal). ZrCl4 (30 mg), H2TCPP (10mg), and 400 mg of benzoic acid in 2 mL of DMF were ultrasonicallydissolved in a Pyrex vial. The mixture was heated in 120 °C oven for24 h. After cooling down to room temperature, cubic dark purplecrystals were harvested by filtration (10 mg, 71% yield). FTIR (KBr,cm-1): 1664 (vs), 1601 (m), 1551 (m), 1497 (w), 1406 (vs), 1251(m), 1179 (w), 1087 (s), 1022 (w), 974 (w), 808 (m), 772 (m), 728(s), 662 (vs). Anal. Calcd (%) for PCN-224(no metal): C, 44.04; H,2.62; N, 4.28%. Found: C, 50.34; H, 3.10; N, 3.64%.",
        "compound name": "PCN-224(No Metal)",
        "metal source": "ZrCl4",
        "metal amount": "30 mg",
        "linker": "H2TCPP",
        "linker amount": "10 mg",
        "modulator": "benzoic acid",
        "modulator amount or volume": "400 mg",
        "solvent": "DMF",
        "solvent volume": "2 mL",
        "reaction temperature": "120 °C",
        "reaction time": "24 h"
    },
    {
        "Paper": NaN,
        "Remark": NaN,
        "paragraph": "Synthesis of PCN-224(Ni). ZrCl4 (10 mg), Ni-TCPP (10 mg) and250 mg of benzoic acid in 2 mL of DMF were ultrasonically dissolvedin a Pyrex vial. The mixture was heated in 120 °C oven for 24 h. Aftercooling down to room temperature, dark red cubic crystals wereharvested by filtration (10 mg, 70% yield). FTIR (KBr, cm-1): 1661(s), 1604 (m), 1548 (w), 1411 (vs), 1358 (s), 1254 (w), 1182 (w),1108 (m), 998 (s), 802 (m), 772 (s), 716 (vs), 659 (vs). Anal. Calcd(%) for PCN-224(Ni): C, 42.22; H, 2.36; N, 4.10%. Found: C, 45.43;H, 3.13; N, 4.48%.",
        "compound name": "CN-224(Ni)",
        "metal source": "ZrCl4",
        "metal amount": "10 mg",
        "linker": "Ni-TCPP",
        "linker amount": "10 mg",
        "modulator": "benzoic acid",
        "modulator amount or volume": "250 mg",
        "solvent": "DMF",
        "solvent volume": "2 mL",
        "reaction temperature": "120 °C",
        "reaction time": "24 h"
    },
    {
        "Paper": NaN,
        "Remark": NaN,
        "paragraph": "Synthesis of PCN-224(Co). ZrCl4 (30 mg), CoTCPP (10 mg),and benzoic acid (400 mg) in 2 mL of DMF were ultrasonicallydissolved in a Pyrex vial. The mixture was heated in 120 °C oven for24 h. After cooling down to room temperature, dark red cubic crystalswere harvested (10 mg, 70% yield). FTIR (KBr, cm?1): 1664 (m),1607 (m), 1548 (m), 1402 (vs), 1349 (m), 1212 (w), 1182 (w), 1096(w), 995 (s), 835 (w), 799 (w), 772 (s), 713 (vs), 657 (vs). Anal.Calcd (%) for PCN-224(Co): C, 42.21; H, 2.36; N, 4.10%. Found: C,46.74; H, 2.57; N, 3.73%.",
        "compound name": "PCN-224(Co)",
        "metal source": "ZrCl4",
        "metal amount": "30 mg",
        "linker": "CoTCPP",
        "linker amount": "10 mg",
        "modulator": "benzoic acid",
        "modulator amount or volume": "400 mg",
        "solvent": "DMF",
        "solvent volume": "2 mL",
        "reaction temperature": "120 °C",
        "reaction time": "24 h"
    },
    {
        "Paper": NaN,
        "Remark": NaN,
        "paragraph": "Synthesis of PCN-224(Fe). ZrCl4 (30 mg), FeTCPPCl (10 mg),and benzoic acid (400 mg) in 2 mL of DMF were ultrasonicallydissolved in a 4 mL Pyrex vial. The mixture was heated in 120 °C ovenfor 12 h. After cooling down to room temperature, a mixture of darkbrown square and needle shaped crystals (PCN-222) was harvested.Postsynthesis of pure phase PCN-224(Fe) follows: 200 mg of PCN 224(no metal) and 500 mg of FeCl2·4H2O were heated at 120 °C withstirring for 12 h. After that, the mixture was centrifuged. The liquidwas decanted and the remaining solid washed with fresh DMF twiceand acetone twice. The acetone was decanted, and the sample wasdried in an oven. Brown crystals were obtained and demonstrated tobe PCN-224 pure phase by PXRD. FTIR (KBr): v = 3381 (m), 2952",
        "compound name": "PCN-224(Fe)",
        "metal source": "ZrCl4",
        "metal amount": "30 mg",
        "linker": "FeTCPPCl",
        "linker amount": "10 mg",
        "modulator": "benzoic acid",
        "modulator amount or volume": "400 mg",
        "solvent": "DMF",
        "solvent volume": "2 mL",
        "reaction temperature": "120 °C",
        "reaction time": "12 h"
    },
    {
        "Paper": "97PCN225",
        "Remark": NaN,
        "paragraph": "Synthesis of PCN-225. ZrCl4 (25 mg), H2TCPP (10 mg), benzoicacid (550 mg) and 5 drops of acetic acid in 2 mL of DEF wereultrasonically dissolved in a Pyrex vial. The mixture was heated in 120 °C oven for 12 h. After cooling down to room temperature, a purplepowder was harvested by filtration (10 mg, 70% yield). Anal. Calcd(%) for PCN-225: C, 48.18; H, 2.86; N, 4.68%. Found: C, 48.78; H,2.99; N, 4.32%.",
        "compound name": "PCN-225",
        "metal source": "ZrCl4",
        "metal amount": "25 mg",
        "linker": "H2TCPP",
        "linker amount": "10 mg",
        "modulator": "benzoic acid | acetic acid",
        "modulator amount or volume": "550 mg | 5 drops",
        "solvent": "DEF",
        "solvent volume": "2 mL",
        "reaction temperature": "120 °C",
        "reaction time": "12 h"
    },
    {
        "Paper": NaN,
        "Remark": NaN,
        "paragraph": "Synthesis of PCN-225(Zn). ZrCl4 (60 mg), Zn-TCPP (50 mg),and benzoic acid (3 g) in 9 mL of DEF were ultrasonically dissolved ina Pyrex vial. The mixture was heated in a 120 °C oven for 12 h. Aftercooling down to room temperature, violet crystals were harvested byfiltration (10 mg, 70% yield). Anal. Calcd (%) for PCN-225(Zn): C,45.76; H, 2.56; N, 4.45%. Found: C, 46.44; H, 2.86; N, 4.05%.",
        "compound name": "PCN-225(Zn)",
        "metal source": "ZrCl4",
        "metal amount": "60 mg",
        "linker": "Zn-TCPP",
        "linker amount": "50 mg",
        "modulator": "benzoic acid",
        "modulator amount or volume": "3 g",
        "solvent": "DEF",
        "solvent volume": "9 mL",
        "reaction temperature": "120 °C",
        "reaction time": "12 h"
    },
    {
        "Paper": "98PCN228",
        "Remark": NaN,
        "paragraph": "Synthesis of PCN-228. (Zr6(OH)4O4(TCP-1)3·10DMF·2H2O).ZrCl4 (15 mg), H4TCP-1 (15 mg), and benzoic acid (350 mg) in 2mL of DMF were ultrasonically dissolved in a 4 mL Pyrex vial. Themixture was heated to 120 °C in an oven for 12 h. After cooling downto room temperature, dark green crystals 16 mg were harvested byfiltration (Yield. 85%). Found. C, 67.51; H, 5.63; N, 4.56%.",
        "compound name": "PCN-228. (Zr6(OH)4O4(TCP-1)3·10DMF·2H2O)",
        "metal source": "ZrCl4",
        "metal amount": "15 mg",
        "linker": "H4TCP-1",
        "linker amount": "15 mg",
        "modulator": "benzoic acid",
        "modulator amount or volume": "350 mg",
        "solvent": "DMF",
        "solvent volume": "2 mL",
        "reaction temperature": "120 °C",
        "reaction time": "12 h"
    },
    {
        "Paper": NaN,
        "Remark": NaN,
        "paragraph": "Synthesis of PCN-229. (Zr6(OH)4O4(TCP-2)3·45DMF·25H2O).ZrCl4 (15 mg), H4TCP-2 1415 (15 mg), and benzoic acid (350 mg) in2 mL of DMF were ultrasonically dissolved in a 4 mL Pyrex vial. Themixture was heated to 120 °C in an oven for 12 h. After cooling downto room temperature, dark green crystals 14 mg were harvested byfiltration (Yield. 82%). Found. C, 56.98; H, 5.95; N, 7.20%.Synthesis of PCN-230. (Zr6(OH)4O4(TCP-3)3·30DMF·10H2O).",
        "compound name": "PCN-229. (Zr6(OH)4O4(TCP-2)3·45DMF·25H2O)",
        "metal source": "ZrCl4",
        "metal amount": "15 mg",
        "linker": "H4TCP-2 1415",
        "linker amount": "15 mg",
        "modulator": "benzoic acid",
        "modulator amount or volume": "350 mg",
        "solvent": "DMF",
        "solvent volume": "2 mL",
        "reaction temperature": "120 °C",
        "reaction time": "12 h"
    },
    {
        "Paper": NaN,
        "Remark": NaN,
        "paragraph": "Synthesis of PCN-230. (Zr6(OH)4O4(TCP-3)3·30DMF·10H2O).ZrCl4 (15 mg), H4TCP-3 (20 mg), and acetic acid (0.4 mL) in 2 mLof DMF were ultrasonically dissolved in a 4 mL Pyrex vial. Themixture was heated to 120 °C in an oven for 24 h. After cooling downto room temperature, dark green crystals 20 mg were harvested byfiltration (Yield. 91%). Found. C, 53.83; H, 4.49; N, 2.60%.",
        "compound name": "PCN-230. (Zr6(OH)4O4(TCP-3)3·30DMF·10H2O)",
        "metal source": "ZrCl4",
        "metal amount": "15 mg",
        "linker": "H4TCP-3",
        "linker amount": "20 mg",
        "modulator": "acetic acid",
        "modulator amount or volume": "0.4 mL",
        "solvent": "DMF",
        "solvent volume": "2 mL",
        "reaction temperature": "120 °C",
        "reaction time": "24 h"
    },
    {
        "Paper": NaN,
        "Remark": NaN,
        "paragraph": "Synthesis of PCN-228' ZrCl4 (15 mg), H4TCP-1' (15 mg) and acetic acid (0.4 mL) in 2 mL of DMF were ultrasonically dissolved in a 4 mL Pyrex vial. The mixture was heated in 120 °C oven for 12 h. After cooling down to room temperature, dark red crystals were harvested by filtration.",
        "compound name": "PCN-228'",
        "metal source": "ZrCl4",
        "metal amount": "15 mg",
        "linker": "H4TCP-1'",
        "linker amount": "15 mg",
        "modulator": "acetic acid",
        "modulator amount or volume": "0.4 mL",
        "solvent": "DMF",
        "solvent volume": "2 mL",
        "reaction temperature": "120 °C",
        "reaction time": "12 h"
    },
    {
        "Paper": "99PCN521",
        "Remark": NaN,
        "paragraph": "Synthesis of PCN-521: ZrCl4 (60 mg), H4L (50 mg), and benzoic acid (1750 mg) were ultrasonically dissolved in N,N'-diethylformamide (8.5 mL) in a 20 mL Pyrex vial. The mixture was then heated in a 120 °C oven for 24 h. After cooling to room temperature, colorless distorted-octahedron-shaped crystals were harvested by filtration (45mg, 64% yield). Its purity was checked by PXRD. FTIR (KBr): equation image=3570 (w), 3520 (m), 2340 (m), 2313 (s), 1674 (m), 1508 (s), 1396 (s), 789 (m), 725cm-1 (m). Crystal data from single-crystal diffraction studies for PCN-521 (Supporting Information Section(6). C106H64O32Zr6, Mr=2396.89, tetragonal, space group I4/m, a=b=19.936(4), c=42.251(8), V=16792(6)3, Z=2, total reflections=87257, unique reflections=8387, Rint=0.1048, GOF=1.003, R1[F0>4s(F0)]=0.1002, wR2[all data]=0.2489.",
        "compound name": "PCN-521",
        "metal source": "ZrCl4",
        "metal amount": "60 mg",
        "linker": "H4L",
        "linker amount": "50 mg",
        "modulator": "benzoic acid",
        "modulator amount or volume": "1750 mg",
        "solvent": "N,N'-diethylformamide",
        "solvent volume": "8.5 mL",
        "reaction temperature": "120 °C",
        "reaction time": "24 h"
    },
    {
        "Paper": NaN,
        "Remark": NaN,
        "paragraph": "Synthesis of PCN-523: HfCl4 (75 mg), H4L (50 mg), and benzoic acid (1750 mg) were ultrasonically dissolved in N,N'-diethylformamide (8.5 mL) in a 20 mL Pyrex vial. The mixture was then heated in a 120 °C oven for 24 h. After cooling to room temperature, colorless distorted-octahedron-shaped crystals were harvested by filtration. (53mg, 58% yield). Its purity was checked by PXRD. FTIR (KBr): equation image=3500 (w), 2334 (m), 2295 (s), 1614 (s), 1504 (m), 1373 (m), 793 (m), 752cm-1 (m). Crystal data from single-crystal diffraction studies for PCN-523 (Supporting Information Section(6). C106H64O32Hf6, Mr=2920.51, tetragonal, space group I4/m, a=b=21.04(2), c=40.18(4), V=17784(31)3, Z=2, total reflections=94860, unique reflections=8873, Rint=0.0705, GOF=1.004, R1[F0>4s(F0)]=0.0777, wR2[all data]=0.1740.",
        "compound name": "PCN-523",
        "metal source": "HfCl4",
        "metal amount": "75 mg",
        "linker": "H4L",
        "linker amount": "50 mg",
        "modulator": "benzoic acid",
        "modulator amount or volume": "1750 mg",
        "solvent": "N,N'-diethylformamide",
        "solvent volume": "8.5 mL",
        "reaction temperature": "120 °C",
        "reaction time": "24 h"
    },
    {
        "Paper": NaN,
        "Remark": NaN,
        "paragraph": "PCN-521, [Zr6(μ3-OH)8(OH)8)]L2, L=MTBC4-Phase pure single crystals of PCN-521 that are suitable for single crystal X-rayDiffraction (XRD) were synthesized by the following route. ZrCl4 (12 mg), H4MTBC(10 mg) and benzoic acid (350 mg) were ultrasonically dissolved in 1.7 mL of DEF ina 3 mL Pyrex vial. The mixture was then heated in a 120 °C oven for 24 h. Large,colorless, distorted-octahedron-shaped single crystals of PCN-521 (see Figure S1)were yielded. A larger amount of PCN-521 samples were obtained by the samesolvothermal condition with benzoic acid or trifluoroacetic acid in a 20 mL Pyrex vial.Trifluoroacetic acid is preferred to prepare MOF samples for gas sorption purposessince it is easier to be removed from the MOF cavities during the activation process(see Section S8). The purity of this MOF can be preliminarily checked by theobservation of the crystal shapes and further substantiated by Powder X-rayDiffraction (PXRD). FTIR (KBr): = 3570 (w), 3520 (m), 2340 (m), 2313 (s), 1674(m), 1508 (s), 1396 (s), 789 (m), 725 (m) cm-1.",
        "compound name": "PCN-521",
        "metal source": "ZrCl4",
        "metal amount": "12 mg",
        "linker": "H4MTBC",
        "linker amount": "10 mg",
        "modulator": "benzoic acid",
        "modulator amount or volume": "350 mg",
        "solvent": "DEF",
        "solvent volume": "1.7 mL",
        "reaction temperature": "120 °C",
        "reaction time": "24 h"
    },
    {
        "Paper": NaN,
        "Remark": NaN,
        "paragraph": "2) PCN-523, [Zr6(μ3-OH)8(OH)8)]L2, L=MTBC4-Phase pure single crystals of PCN-523 that are suitable for single crystal X-rayDiffraction (XRD) were synthesized by the following route. HfCl4 (75 mg), H4L (50mg) and benzoic acid (1750 mg) were ultrasonically dissolved in 8.5 mL of DEF in a20 mL Pyrex vial. The mixture was then heated in a 120 °C oven for 24 h. Aftercooling down to room temperature, colorless distorted-octahedron-shaped crystalswere harvested by filtration. (53 mg, 58% yield). The purity of this MOF can bepreliminarily checked by the observation of the crystal shapes and furthersubstantiated by PXRD. FTIR (KBr): = 3500 (w), 2334 (m), 2295 (s), 1614 (s), 1504 (m),1373 (m), 793 (m), 752 (m) cm-1.",
        "compound name": "PCN-523",
        "metal source": "HfCl4",
        "metal amount": "75 mg",
        "linker": "H4L",
        "linker amount": "50 mg",
        "modulator": "benzoic acid",
        "modulator amount or volume": "1750 mg",
        "solvent": "DEF",
        "solvent volume": "8.5 mL",
        "reaction temperature": "120 °C",
        "reaction time": "24 h"
    },
    {
        "Paper": "100PCN700",
        "Remark": NaN,
        "paragraph": "S3. MOF Synthesis(1) Synthesis of PCN-700ZrCl4 (100 mg), H2Me2-BPDC (100 mg), trifluoroacetic acid (1.0 ml) and DMF (20 mL) were charged in a Pyrex vial. The mixture was heated in a 120 °C oven for 72h. After cooling down to room temperature, the colorless crystals of PCN-700 wereharvested (105 mg, yield: 68%).",
        "compound name": "PCN-700",
        "metal source": "ZrCl4",
        "metal amount": "100 mg",
        "linker": "H2Me2-BPDC",
        "linker amount": "100 mg",
        "modulator": "trifluoroacetic acid",
        "modulator amount or volume": "1.0 ml",
        "solvent": "DMF",
        "solvent volume": "20 mL",
        "reaction temperature": "120 °C",
        "reaction time": "72 h"
    },
    {
        "Paper": "101PCN777",
        "Remark": NaN,
        "paragraph": "\"Experimental SectionSynthesis of PCN-777: ZrOCl2.8H2O (360 mg), TATB (90 mg), and trifluoroacetic acid (0.6 mL) in DEF (12 mL) were ultrasonically dissolved in a 20 mL Pyrex vial. The mixture was heated at 120 °C in an oven for 12 h. After cooling to room temperature, a white powder product of PCN-777 was collected by filtration.",
        "compound name": "PCN-777",
        "metal source": "ZrOCl2.8H2O",
        "metal amount": "360 mg",
        "linker": "TATB",
        "linker amount": "90 mg",
        "modulator": "trifluoroacetic acid",
        "modulator amount or volume": "0.6 mL",
        "solvent": "DEF",
        "solvent volume": "12 mL",
        "reaction temperature": "120 °C",
        "reaction time": "12 h"
    },
    {
        "Paper": NaN,
        "Remark": NaN,
        "paragraph": "Section 3. Synthesis, Infrared and Elemental analysis for PCN-777. Synthesis of PCN-777: ZrOCl2.8H2O (200 mg), H3TATB (60 mg) and 0.6mL trifluoroaceticacid in 12 mL of DEF were ultrasonically dissolved in a Pyrex vial. The mixture was heated at 120 °C in an oven for 12 h. After cooling down to room temperature, white powder crystallineprecipitate was harvested by filtration (10 mg, 95% yield based on TATB). FTIR (KBr, cm-1):3157(br), 1654( vs), 1547(vs), 1517(vs), 1426(vs), 1410(vs), 1380(vs), 1365(vs), 1207(vs),1157(vs), 1100(w), 1055(vw), 1019(s), 877(vw), 831(w), 796(s), 770(vs), 724(s), 704(s),658(vs). Anal. calcd. (%) for PCN-777: C, 18.09; H, 0.75; N, 2.64%. Found: C, 19.25; H, 1.05;N, 2.78%.",
        "compound name": "PCN-777",
        "metal source": "ZrOCl2.8H2O",
        "metal amount": "200 mg",
        "linker": "H3TATB",
        "linker amount": "60 mg",
        "modulator": "trifluoroacetic acid",
        "modulator amount or volume": "0.6 mL",
        "solvent": "DEF",
        "solvent volume": "12 mL",
        "reaction temperature": "120 °C",
        "reaction time": "12 h"
    },
    {
        "Paper": "102DUT51",
        "Remark": "同",
        "paragraph": "Section S2. Experimental Synthesis of [Zr6O6(OH)2(C10H2O4S3)4(C6H5COO)2(C3H7NO)6](C3H7NO)12(H2O)19 DUT 51(Zr) and [Hf6O6(OH)2(C10H2O4S3)4(C6H5COO)2(C3H7NO)6](C3H7NO)12(H2O) DUT 51(Hf) powder: 223 mg (1 mmol) ZrCl4 (in the case of DUT-51(Zr)) or 320 mg (1 mmol) HfCl4 (in the case of DUT-51(Hf)) was dissolved in 50 ml of DMF, containing 8 g of benzoic acid, using ultrasound bath at 50 °C. After that 190 mg of H2dttdc (0.67 mmol) were added and dissolved. The resulted mixture was heated in Pyrex tube at 120 °C for 72 hours. The obtained crystalline product was washed three times with fresh DMF. Yield: DUT-51(Zr) -294 mg (46.7 %); DUT-51(Hf) - 370 mg (55.8 %",
        "compound name": "[Zr6O6(OH)2(C10H2O4S3)4(C6H5COO)2(C3H7NO)6](C3H7NO)12(H2O)19 DUT 51(Zr)",
        "metal source": "ZrCl4",
        "metal amount": "223 mg, 1 mmol",
        "linker": "H2dttdc",
        "linker amount": "190 mg, 0.67 mmol",
        "modulator": "benzoic acid",
        "modulator amount or volume": "8 g",
        "solvent": "DMF",
        "solvent volume": "50 ml",
        "reaction temperature": "120 °C",
        "reaction time": "72 hours"
    },
    {
        "Paper": NaN,
        "Remark": "同426",
        "paragraph": "Section S2. Experimental Synthesis of [Zr6O6(OH)2(C10H2O4S3)4(C6H5COO)2(C3H7NO)6](C3H7NO)12(H2O)19 DUT 51(Zr) and [Hf6O6(OH)2(C10H2O4S3)4(C6H5COO)2(C3H7NO)6](C3H7NO)12(H2O) DUT 51(Hf) powder: 223 mg (1 mmol) ZrCl4 (in the case of DUT-51(Zr)) or 320 mg (1 mmol) HfCl4 (in the case of DUT-51(Hf)) was dissolved in 50 ml of DMF, containing 8 g of benzoic acid, using ultrasound bath at 50 °C. After that 190 mg of H2dttdc (0.67 mmol) were added and dissolved. The resulted mixture was heated in Pyrex tube at 120 °C for 72 hours. The obtained crystalline product was washed three times with fresh DMF. Yield: DUT-51(Zr) -294 mg (46.7 %); DUT-51(Hf) - 370 mg (55.8 %",
        "compound name": "[Hf6O6(OH)2(C10H2O4S3)4(C6H5COO)2(C3H7NO)6](C3H7NO)12(H2O) DUT 51(Hf) powder",
        "metal source": "HfCl4",
        "metal amount": "320 mg, 1 mmol",
        "linker": "H2dttdc",
        "linker amount": "190 mg, 0.67 mmol",
        "modulator": "benzoic acid",
        "modulator amount or volume": "8 g",
        "solvent": "DMF",
        "solvent volume": "50 ml",
        "reaction temperature": "120 °C",
        "reaction time": "72 hours"
    },
    {
        "Paper": "103DUT52",
        "Remark": "同",
        "paragraph": "Synthesis of DUT-52(Zr). ZrCl4 (230 mg, 1.03 mmol) was dissolved in 20 ml DMF bysonication for 5 minutes and H2(2,6-ndc) (216 mg, 1 mmol)was dissolved in resulting solution in the same way. 3 ml(47.6 mmol) of acetic acid were added and the mixture wassonicated for additional 15 minutes. The resulting solutionwas distributed among 6 Pyrex tubes (3 ml in each one)and placed into the oven (120 °C) for 24 hours. After the synthesis,the mother liquid was decanted and the white crystallinepowder was washed 3 times with fresh DMF and thenthe solvent was exchanged with ethanol 3 times during 3 days.After that the compound was activated in the Schlenk tube byheating at 120 °C in vacuum. The synthesis of DUT-52(Hf)was performed in the same way, but 320 mg (1 mmol) ofHfCl4 was used as a metal source.",
        "compound name": "DUT-52(Zr)",
        "metal source": "ZrCl4",
        "metal amount": "230 mg, 1.03 mmol",
        "linker": "H2(2,6-ndc)",
        "linker amount": "216 mg, 1 mmol",
        "modulator": "acetic acid",
        "modulator amount or volume": "3 ml, 47.6 mmol",
        "solvent": "DMF",
        "solvent volume": "20 ml",
        "reaction temperature": "120 °C",
        "reaction time": "24 hours"
    },
    {
        "Paper": NaN,
        "Remark": "同428",
        "paragraph": "Synthesis of DUT-52(Zr). ZrCl4 (230 mg, 1.03 mmol) was dissolved in 20 ml DMF bysonication for 5 minutes and H2(2,6-ndc) (216 mg, 1 mmol)was dissolved in resulting solution in the same way. 3 ml(47.6 mmol) of acetic acid were added and the mixture wassonicated for additional 15 minutes. The resulting solutionwas distributed among 6 Pyrex tubes (3 ml in each one)and placed into the oven (120 °C) for 24 hours. After the synthesis,the mother liquid was decanted and the white crystallinepowder was washed 3 times with fresh DMF and thenthe solvent was exchanged with ethanol 3 times during 3 days.After that the compound was activated in the Schlenk tube byheating at 120 °C in vacuum. The synthesis of DUT-52(Hf)was performed in the same way, but 320 mg (1 mmol) ofHfCl4 was used as a metal source.",
        "compound name": "DUT-52(Hf)",
        "metal source": "HfCl4",
        "metal amount": "320 mg, 1 mmol",
        "linker": "H2(2,6-ndc)",
        "linker amount": "216 mg, 1 mmol",
        "modulator": "acetic acid",
        "modulator amount or volume": "3 ml, 47.6 mmol",
        "solvent": "DMF",
        "solvent volume": "20 ml",
        "reaction temperature": "120 °C",
        "reaction time": "24 hours"
    },
    {
        "Paper": NaN,
        "Remark": NaN,
        "paragraph": "Synthesis of DUT-53(Hf). HfCl4 (320 mg, 1 mmol) was dissolved in 4 ml (63 mmol) ofacetic acid using ultrasonic bath for 5 minutes. After that 25 mlof DMF were added. H2(2,6-ndc) (164 mg, 0.76 mmol) wasdissolved in the resulted solution by sonication for additional15 minutes. The resulting solution was divided into then 10 mlPyrex tubes (3 ml of solution in each one) and placed into theoven (120 °C) for 72 hours. After the synthesis, the mother liquidwas decanted and resulting white crystalline powder was washed3 times with fresh DMF. Afterward, DMF was exchanged withethanol 3 times during 3 days. After that the compound wasactivated in the Schlenk tube by heating at 100 °C in vacuum.",
        "compound name": "DUT-53(Hf)",
        "metal source": "HfCl4",
        "metal amount": "320 mg, 1 mmol",
        "linker": "H2(2,6-ndc)",
        "linker amount": "164 mg, 0.76 mmol",
        "modulator": "acetic acid",
        "modulator amount or volume": "4 ml, 63 mmol",
        "solvent": "DMF",
        "solvent volume": "25 ml",
        "reaction temperature": "120 °C",
        "reaction time": "72 hours"
    },
    {
        "Paper": NaN,
        "Remark": NaN,
        "paragraph": "Synthesis of DUT-84(Zr). ZrCl4 (230 mg, 1.03 mmol) was dissolved in 50 ml DMF bysonication using an ultrasonic bath for 5 minutes and H2(2,6-ndc) (200 mg, 0.93 mmol) was dissolved in the solutionin the same way. 16 ml (254 mmol) of acetic acid were addedto the solution and sonicated for additional 15 minutes. Theresulting mixture was distributed between 22 Pyrex tubes(3 ml in each one) and heated at 120 °C for 24 hours. Afterthe synthesis, the mother liquid was decanted and resultingwhite crystalline powder was washed 3 times with fresh DMF.Afterward, DMF was exchanged with ethanol 3 times during3 days. After that the compound was activated in the Schlenktube by heating at 100 °C in vacuum.",
        "compound name": "DUT-84(Zr)",
        "metal source": "ZrCl4",
        "metal amount": "230 mg, 1.03 mmol",
        "linker": "H2(2,6-ndc)",
        "linker amount": "200 mg, 0.93 mmol",
        "modulator": "acetic acid",
        "modulator amount or volume": "16 ml, 254 mmol",
        "solvent": "DMF",
        "solvent volume": "50 ml",
        "reaction temperature": "120 °C",
        "reaction time": "24 hours"
    },
    {
        "Paper": "104DUT67",
        "Remark": "同",
        "paragraph": "SynthesisAll chemicals used to synthesize ZrSQU and HfSQU were commercially obtained from ABCR and Sigma-Aldrich and used without further purification. A typical synthesis of ZrSQU is performed in an 11 mL borosilicate glass reactor wherein 0.24 mmol (56 mg) ZrCl4 is dissolved in a mixture of 64 mmol (5 mL) of N,N dimethylformamide (DMF) and 70 mmol (4 mL) of acetic acid (AA). To this solution 0.72 mmol (82 mg) of SQA is added together with 12 mmol of HCl (1 ml HCl 37%). The molar ratio ZrCl4/SQA/HCl/H2O/DMF/AA equals 1/3/50/174/267/292. This mixture is reacted at 383 K for 2-3 h, after which a white precipitate has formed (92 % yield based on Zr). The as-synthesized material is separated by centrifugation and washed several times with DMF and acetone followed by a drying step in air at 333 K for 24 h. Replacing ZrCl4 with HfCl4 enables the formation of the isostructural hafnium squarate. The use of a monocarboxylic modulator as well as HCl is required to obtain powder of sufficient crystallinity. ZrSQU can also be synthesized using formic acid (FA). In this case the optimal molar ratio ZrCl4/SQA/HCl/H2O/DMF/FA is found to be 1/3/25/87/373/276. The synthesis and washing procedures are in each case identical as in the previously described method. In absence of modulator no product was formed. Similarly, in absence of DMF no crystallization occurred due to the low solubility of squaric acid in the resulting synthesis solution.",
        "compound name": "ZrSQU",
        "metal source": "ZrCl4",
        "metal amount": "56 mg, 0.24 mmol",
        "linker": "SQA",
        "linker amount": "82 mg, 0.72 mmol",
        "modulator": "HCl | acetic acid (AA)",
        "modulator amount or volume": "12 mmol, 1 mL HCl 37% | 4 mL, 70 mmol",
        "solvent": "N,N dimethylformamide (DMF)",
        "solvent volume": "5 mL, 64 mmol",
        "reaction temperature": "383 K",
        "reaction time": "2-3 h"
    },
    {
        "Paper": NaN,
        "Remark": "同432",
        "paragraph": "SynthesisAll chemicals used to synthesize ZrSQU and HfSQU were commercially obtained from ABCR and Sigma-Aldrich and used without further purification. A typical synthesis of ZrSQU is performed in an 11 mL borosilicate glass reactor wherein 0.24 mmol (56 mg) ZrCl4 is dissolved in a mixture of 64 mmol (5 mL) of N,N dimethylformamide (DMF) and 70 mmol (4 mL) of acetic acid (AA). To this solution 0.72 mmol (82 mg) of SQA is added together with 12 mmol of HCl (1 ml HCl 37%). The molar ratio ZrCl4/SQA/HCl/H2O/DMF/AA equals 1/3/50/174/267/292. This mixture is reacted at 383 K for 2-3 h, after which a white precipitate has formed (92 % yield based on Zr). The as-synthesized material is separated by centrifugation and washed several times with DMF and acetone followed by a drying step in air at 333 K for 24 h. Replacing ZrCl4 with HfCl4 enables the formation of the isostructural hafnium squarate. The use of a monocarboxylic modulator as well as HCl is required to obtain powder of sufficient crystallinity. ZrSQU can also be synthesized using formic acid (FA). In this case the optimal molar ratio ZrCl4/SQA/HCl/H2O/DMF/FA is found to be 1/3/25/87/373/276. The synthesis and washing procedures are in each case identical as in the previously described method. In absence of modulator no product was formed. Similarly, in absence of DMF no crystallization occurred due to the low solubility of squaric acid in the resulting synthesis solution.",
        "compound name": "HfSQU",
        "metal source": "HfCl4",
        "metal amount": NaN,
        "linker": "SQA",
        "linker amount": NaN,
        "modulator": "HCl | acetic acid (AA)",
        "modulator amount or volume": NaN,
        "solvent": "N,N dimethylformamide (DMF)",
        "solvent volume": NaN,
        "reaction temperature": NaN,
        "reaction time": NaN
    },
    {
        "Paper": NaN,
        "Remark": "同432",
        "paragraph": "SynthesisAll chemicals used to synthesize ZrSQU and HfSQU were commercially obtained from ABCR and Sigma-Aldrich and used without further purification. A typical synthesis of ZrSQU is performed in an 11 mL borosilicate glass reactor wherein 0.24 mmol (56 mg) ZrCl4 is dissolved in a mixture of 64 mmol (5 mL) of N,N dimethylformamide (DMF) and 70 mmol (4 mL) of acetic acid (AA). To this solution 0.72 mmol (82 mg) of SQA is added together with 12 mmol of HCl (1 ml HCl 37%). The molar ratio ZrCl4/SQA/HCl/H2O/DMF/AA equals 1/3/50/174/267/292. This mixture is reacted at 383 K for 2-3 h, after which a white precipitate has formed (92 % yield based on Zr). The as-synthesized material is separated by centrifugation and washed several times with DMF and acetone followed by a drying step in air at 333 K for 24 h. Replacing ZrCl4 with HfCl4 enables the formation of the isostructural hafnium squarate. The use of a monocarboxylic modulator as well as HCl is required to obtain powder of sufficient crystallinity. ZrSQU can also be synthesized using formic acid (FA). In this case the optimal molar ratio ZrCl4/SQA/HCl/H2O/DMF/FA is found to be 1/3/25/87/373/276. The synthesis and washing procedures are in each case identical as in the previously described method. In absence of modulator no product was formed. Similarly, in absence of DMF no crystallization occurred due to the low solubility of squaric acid in the resulting synthesis solution.",
        "compound name": "ZrSQU",
        "metal source": "ZrCl4",
        "metal amount": NaN,
        "linker": "SQA",
        "linker amount": NaN,
        "modulator": "HCl | formic acid (FA)",
        "modulator amount or volume": "6 mmol",
        "solvent": "N,N dimethylformamide (DMF)",
        "solvent volume": NaN,
        "reaction temperature": NaN,
        "reaction time": NaN
    },
    {
        "Paper": "105BUT10",
        "Remark": NaN,
        "paragraph": "[Zr6O4(OH)4(FDCA)6]n·S (BUT-10; S = Nonassignable SolventMolecules). A solution of H2FDCA (80 mg, 0.3 mmol), ZrCl4 (71 mg,0.3 mmol), and 3 mL of acetic acid (HOAc) in 17 mL of DMF wassealed in a 20 mL glass vial and heated at 120 °C for 10 h. Theresulting yellow crystals were collected and washed with DMF andacetone and then dried in air (yield: 49 mg). For PXRD of the as-synthesized material, TGA, and FT-IR, see Figures S1-S3 in theexperimental section of the Supporting Information (SI), respectively.",
        "compound name": "[Zr6O4(OH)4(FDCA)6]n·S (BUT-10; S = Nonassignable Solvent Molecules)",
        "metal source": "ZrCl4",
        "metal amount": "71 mg, 0.3 mmol",
        "linker": "H2FDCA",
        "linker amount": "80 mg, 0.3 mmol",
        "modulator": "acetic acid (HOAc)",
        "modulator amount or volume": "3 mL",
        "solvent": "DMF",
        "solvent volume": "17 mL",
        "reaction temperature": "120 °C",
        "reaction time": "10 h"
    },
    {
        "Paper": NaN,
        "Remark": NaN,
        "paragraph": "[Zr6O4(OH)4(DTDAO)6]n·S (BUT-11). A solution of H2DTDAO (61mg, 0.2 mmol), ZrCl4 (47 mg, 0.2 mmol), and 1.7 mL oftrifluoroacetic acid in 18 mL of DMF was sealed in a 20 mL glassvial and heated at 120 °C for 48 h. The resulting colorless crystals werecollected and washed with DMF and acetone and then dried in air(yield: 35 mg). For PXRD of as-synthesized material, TGA, and FT IR, see Figures S1-S3 in the experimental section of the SI,respectively",
        "compound name": "[Zr6O4(OH)4(DTDAO)6]n·S (BUT-11)",
        "metal source": "ZrCl4",
        "metal amount": "47 mg, 0.2 mmol",
        "linker": "H2DTDAO",
        "linker amount": "61 mg, 0.2 mmol",
        "modulator": "trifluoroacetic acid",
        "modulator amount or volume": "1.7 mL",
        "solvent": "DMF",
        "solvent volume": "18 mL",
        "reaction temperature": "120 °C",
        "reaction time": "48 h"
    },
    {
        "Paper": "106BUT30",
        "Remark": NaN,
        "paragraph": "2.2. Synthesis of [Zr6O4(OH)4(eddb)6] (BUT-30). A solution of H2eddb (65 mg, 0.24 mmol), ZrCl4 (60 mg,0.25 mmol), 2.5 mL of acetic acid (HOAc) in 16 mL of N,N-dimethyl formamide (DMF) was sealed in a 20 mL glass vial and heated at 120 °C for 48 h. The resulting colorless crystals were collected andwashed with DMF and acetone, and then dried in air (yield 72 mg).For the PXRD pattern of as-synthesized BUT-30, FT-IR, and TGA seeFigs. 1e, and S1 and S2 in the Supplementary data, respectively.",
        "compound name": "[Zr6O4(OH)4(eddb)6] (BUT-30)",
        "metal source": "ZrCl4",
        "metal amount": "60 mg, 0.25 mmol",
        "linker": "H2eddb",
        "linker amount": "65 mg, 0.24 mmol",
        "modulator": "acetic acid (HOAc)",
        "modulator amount or volume": "2.5 mL",
        "solvent": "N,N-dimethyl formamide (DMF)",
        "solvent volume": "16 mL",
        "reaction temperature": "120 °C",
        "reaction time": "48 h"
    },
    {
        "Paper": "107MIL140",
        "Remark": NaN,
        "paragraph": "MIL-140A or ZrO[O2C-C6H4-CO2] was obtained starting from 40 mmol (6.7 g) of 1,4 Benzenedicarboxylic acid (BDC) (Aldrich, 98%) and 20 mmol (4.7 g) of ZrCl4 (Alfa Aesar, 99.5+%) introduced in a 475 mL Teflon-lined steel autoclave. 125 mL (118.5 g, 1621 mmol) of DMF were added, the mixture stirred for few minutes at room temperature, the autoclave sealed, placed in an oven at 220 °C and kept at this temperature for 16 hours.",
        "compound name": "MIL-140A or ZrO[O2C-C6H4-CO2]",
        "metal source": "ZrCl4",
        "metal amount": "4.7g, 20mmol",
        "linker": "1,4 Benzenedicarboxylic acid (BDC)",
        "linker amount": "6.7 g, 40 mmol",
        "modulator": NaN,
        "modulator amount or volume": NaN,
        "solvent": "DMF",
        "solvent volume": "125 mL, 118.5 g, 1621 mmol",
        "reaction temperature": "220 °C",
        "reaction time": "16 hours"
    },
    {
        "Paper": NaN,
        "Remark": "同",
        "paragraph": "MIL-140A or ZrO[O2C-C6H4-CO2] was obtained starting from 40 mmol (6.7 g) of 1,4 Benzenedicarboxylic acid (BDC) (Aldrich, 98%) and 20 mmol (4.7 g) of ZrCl4 (Alfa Aesar, 99.5+%) introduced in a 475 mL Teflon-lined steel autoclave. 125 mL (118.5g, 1621 mmol) of DMF were added, the mixture stirred for few minutes at room temperature, the autoclave sealed, placed in an oven at 220 °C and kept at this temperature for 16 hours. MIL-140B and MIL-140C or ZrO[O2C-C10H6-CO2] and ZrO[O2C-C12H8-CO2] were synthesised in a similar manner as MIL-140A with a 125 mL Teflon lined steel autoclave starting respectively from 6 mmol (1300 mg) of Naphthalene-2,6-dicarboxylic acid (NDC)(Alfa Aesar, 98+%) or 10 mmol (2.42 mg) of Biphenyl-4,4'-dicarboxylic acid (4,4'-BPDC) (Acros Organics, 98%), 3 mmol (699 mg) or 5 mmol (1g17) of ZrCl4 (Alfa Aesar, 99.5+%), 342 μL (359 mg, 6 mmol) or 1430 μL (1.50 g, 25 mmol) of acetic acid (CH3CO2H) and 15 mL (14.3 g, 195 mmol) or 25 mL (23.7 g, 324 mmol) of DMF. The autoclave was placed in an oven at 220 °C for both syntheses and kept at this temperature for 6 hours (MIL-140B) and 12 h (MIL-140C).",
        "compound name": "MIL-140B or ZrO[O2C-C10H6-CO2]",
        "metal source": "ZrCl4",
        "metal amount": "699mg, 3mmol",
        "linker": "Naphthalene-2,6-dicarboxylic acid (NDC) or Biphenyl-4,4'-dicarboxylic acid (4,4'-BPDC)",
        "linker amount": "1300 mg, 6 mmol or 2.42 mg, 10 mmol",
        "modulator": "acetic acid (CH3CO2H)",
        "modulator amount or volume": "342 μL, 359 mg, 6 mmol or 1430 μL, 1.50 g, 25 mmol",
        "solvent": "DMF",
        "solvent volume": "15 mL, 14.3 g, 195 mmol or 25 mL, 23.7 g, 324 mmol",
        "reaction temperature": "220 °C",
        "reaction time": "6 hours"
    },
    {
        "Paper": NaN,
        "Remark": "同439",
        "paragraph": "MIL-140A or ZrO[O2C-C6H4-CO2] was obtained starting from 40 mmol (6.7 g) of 1,4 Benzenedicarboxylic acid (BDC) (Aldrich, 98%) and 20 mmol (4.7 g) of ZrCl4 (Alfa Aesar, 99.5+%) introduced in a 475 mL Teflon-lined steel autoclave. 125 mL (118.5g, 1621 mmol) of DMF were added, the mixture stirred for few minutes at room temperature, the autoclave sealed, placed in an oven at 220 °C and kept at this temperature for 16 hours. MIL-140B and MIL-140C or ZrO[O2C-C10H6-CO2] and ZrO[O2C-C12H8-CO2] were synthesised in a similar manner as MIL-140A with a 125 mL Teflon lined steel autoclave starting respectively from 6 mmol (1300 mg) of Naphthalene-2,6-dicarboxylic acid (NDC)(Alfa Aesar, 98+%) or 10 mmol (2.42 mg) of Biphenyl-4,4'-dicarboxylic acid (4,4'-BPDC) (Acros Organics, 98%), 3 mmol (699 mg) or 5 mmol (1g17) of ZrCl4 (Alfa Aesar, 99.5+%), 342 μL (359 mg, 6 mmol) or 1430 μL (1.50 g, 25 mmol) of acetic acid (CH3CO2H) and 15 mL (14.3 g, 195 mmol) or 25 mL (23.7 g, 324 mmol) of DMF. The autoclave was placed in an oven at 220 °C for both syntheses and kept at this temperature for 6 hours (MIL-140B) and 12 h (MIL-140C).",
        "compound name": "MIL-140C or ZrO[O2C-C12H8-CO2]",
        "metal source": "ZrCl4",
        "metal amount": "1g17, 5mmol",
        "linker": "Naphthalene-2,6-dicarboxylic acid (NDC) or Biphenyl-4,4'-dicarboxylic acid (4,4'-BPDC)",
        "linker amount": "1300 mg, 6 mmol or 2.42 mg, 10 mmol",
        "modulator": "acetic acid (CH3CO2H)",
        "modulator amount or volume": "342 μL, 359 mg, 6 mmol or 1430 μL, 1.50 g, 25 mmol",
