Repository: zw-SIMM/SFTLLMs_for_ChemText_Mining

## 1. Data for Paragraph2MOFInfo

- Data for fine-tuning LLMs are in ```data/data_for_llms```.

- Data for fine-tuning bart or T5 are in ```data/data_for_bart_or_t5```. 

(preprocessed beacuse the 512 length limitation, split into 11 prefix tasks )

## 2. Methods for Paragraph2MOFInfo

## 3. Evaluating the results of Paragraph2MOFInfo

All predictions will be saved in ```results/predictions```

Evalutating codes for LLMs (ChatGPT, Llama, Mistral) are in ```evaluate_llms_paragraph2MOFInfo_all.ipynb```

Evalutating codes for LM (Bart or T5) are in ```evaluate_bart_or_t5_Paragraph2NMR.ipynb```

File: Paragraph2MOFInfo/data/raw_data/MOF_annotated_data.json (part 15 of 25)
[
        "solvent": "DMF",
        "solvent volume": "15 mL, 14.3 g, 195 mmol or 25 mL, 23.7 g, 324 mmol",
        "reaction temperature": "220 °C",
        "reaction time": "12 h"
    },
    {
        "Paper": NaN,
        "Remark": NaN,
        "paragraph": "MIL-140D or ZrO[O2C-C12N2H6Cl2-CO2] was synthesized in a similar manner as MIL-140A with a 23mL Teflon lined steel autoclave starting from 1mmol (340 mg) of 3,3'-dichloro-4,4'-azobenzenedicarboxylic acid (Cl2AzoBDC), 0.5 mmol (117 mg) of ZrCl4 (Alfa Aesar, 99.5+%), 285 μL (299 mg, 5 mmol) of acetic acid (CH3CO2H) and 5mL (4.75 g, 65 mmol) of DMF. The autoclave was placed in an oven at 180 °C for both syntheses and kept at this temperature for 16 hours.",
        "compound name": "MIL-140D or ZrO[O2C-C12N2H6Cl2-CO2]",
        "metal source": "ZrCl4",
        "metal amount": "117mg, 0.5mmol",
        "linker": "3,3'-dichloro-4,4'-azobenzenedicarboxylic acid (Cl2AzoBDC)",
        "linker amount": "340 mg, 1 mmol",
        "modulator": "acetic acid (CH3CO2H)",
        "modulator amount or volume": "285 μL, 299 mg, 5 mmol",
        "solvent": "DMF",
        "solvent volume": "5 mL, 4.75 g, 65 mmol",
        "reaction temperature": "180 °C",
        "reaction time": "16 hours"
    },
    {
        "Paper": "108MIL163",
        "Remark": NaN,
        "paragraph": "Synthesis of MIL-163: In a 25 mL Teflon-lined steel autoclave, ZrCl4(0.2 mmol; 47 mg) was added to a solution H6-TzGal (0.4 mmol;132 mg) in DMF (2 mL) at room temperature. Water (3 mL) was thenadded under stirring, autoclave sealed and placed in the oven for 24 hat 130 °C. After cooling to room temperature, the solution was filteredand MIL-163 was recovered as a dark-red fine powder. The solid wasthen washed in DMF (ca. 10 mL) and EtOH (ca. 10 mL) for one nightwith each, before being filtered and dried in air (105 mg, yield ca.80%)",
        "compound name": "MIL-163",
        "metal source": "ZrCl4",
        "metal amount": "0.2 mmol, 47 mg",
        "linker": "H6-TzGal",
        "linker amount": "0.4 mmol, 132 mg",
        "modulator": NaN,
        "modulator amount or volume": NaN,
        "solvent": "DMF | Water",
        "solvent volume": "2 mL | 3 mL",
        "reaction temperature": "130 °C",
        "reaction time": "24 h"
    },
    {
        "Paper": NaN,
        "Remark": NaN,
        "paragraph": "[Zr(gal-OMe)2H2]·(solvent)n (solvent = H2O, MeOH) or MIL-157In a 25 mL Teflon-lined steel autoclave, gallic acid (H4Gal) monohydrate (C7H6O5.H2O)(0.753 g, 4 mmol; Sigma Aldrich, ≥98.0 %) was dissolved in methanol (5 ml) at room temperature. ZrCl4 (0.233 g, 1 mmol; Alfa Aesar, 99.5+ %) was then added to the solution.The reaction mixture was then sealed and placed in an oven, and heated to 80 °C for 24 hours.The sample was then cooled to room temperature the resulting solid was filtered, repeatedlywashed with methanol and dried at room temperature.NB: IR spectroscopy and solid state NMR (see below Figures S8 and S9) indicated that thecarboxylic groups were esterified in the course of the reaction",
        "compound name": "[Zr(gal-OMe)2H2]·(solvent)n (solvent = H2O, MeOH) or MIL-157",
        "metal source": "ZrCl4",
        "metal amount": "0.233 g, 1 mmol",
        "linker": "gallic acid (H4Gal) monohydrate (C7H6O5.H2O)",
        "linker amount": "0.753 g, 4 mmol",
        "modulator": NaN,
        "modulator amount or volume": NaN,
        "solvent": "methanol",
        "solvent volume": "5 mL",
        "reaction temperature": "80 °C",
        "reaction time": "24 hours"
    },
    {
        "Paper": "109CPM99",
        "Remark": NaN,
        "paragraph": "(1) CPM-99(H2): ZrOCl2·xH2O (0.15 g, [or 0.10 g ZrCl4]), TCBPP-H2 (0.15 g) and benzoic acid (7.5 g) in 75 mL of DEF were ultrasonically dissolved in a beaker, then divided into 15 glass vials of 20 mL capacity. The mixture was heated in 120 °C oven for 5 days. After cooling down to room temperature, dark cube-shaped crystals were harvested by filtration (47% yield based on TCBPP-H2). FTIR: v = 2930 (w), 1600 (s), 1400 (s), 1000 (w), 717 (s) cm-1. EA data: C, 55.20; H, 5.05; N, 6.25. Calculated: C, 65.43; H, 3.61; N, 4.24.",
        "compound name": "CPM-99(H2)",
        "metal source": "ZrOCl2·xH2O or ZrCl4",
        "metal amount": "0.15 g or 0.10 g",
        "linker": "TCBPP-H2",
        "linker amount": "0.15 g",
        "modulator": "benzoic acid",
        "modulator amount or volume": "7.5 g",
        "solvent": "DEF",
        "solvent volume": "75 mL",
        "reaction temperature": "120 °C",
        "reaction time": "5 days"
    },
    {
        "Paper": NaN,
        "Remark": NaN,
        "paragraph": "(2) CPM-99(Zn): ZrOCl2·xH2O (0.15 g), TCBPP-Zn (0.15 g) and benzoic acid (7.5 g) in 75 mL of DEF were ultrasonically dissolved in a beaker, then divided into 15 glass vials of 20 mL capacity. The mixture was heated in 120 °C oven for 5 days. After cooling down to room temperature, dark cube-shaped crystals were harvested by filtration (48% yield based on TCBPP-Zn). FTIR: v = 1600 (s), 1400 (s), 1000 (s), 777 (w) cm-1. EA data: C, 49.83; H, 3.48; N, 3.98. Calculated: C, 61.02; H, 3.22; N, 3.95.",
        "compound name": "CPM-99(Zn)",
        "metal source": "ZrOCl2·xH2O",
        "metal amount": "0.15 g",
        "linker": "TCBPP-Zn",
        "linker amount": "0.15 g",
        "modulator": "benzoic acid",
        "modulator amount or volume": "7.5 g",
        "solvent": "DEF",
        "solvent volume": "75 mL",
        "reaction temperature": "120 °C",
        "reaction time": "5 days"
    },
    {
        "Paper": NaN,
        "Remark": NaN,
        "paragraph": "(3) CPM-99(Co): ZrOCl2·xH2O (0.15 g), TCBPP-Co (0.15 g) and benzoic acid (7.5 g) in 75 mL of DEF were ultrasonically dissolved in a beaker, then divided into 15 glass vials of 20 mL capacity. The mixture was heated in 120 °C oven for 5 days. After cooling down to room temperature, dark cube-shaped crystals were harvested by filtration (43% yield based on TCBPP-Co). FTIR: v = 1600 (s), 1380 (s), 1000 (w), 777 (m) cm-1. EA data: C, 59.46; H, 1.67; N, 4.49. Calculated: C, 61.31; H, 3.24; N, 3.97.",
        "compound name": "CPM-99(Co)",
        "metal source": "ZrOCl2·xH2O",
        "metal amount": "0.15 g",
        "linker": "TCBPP-Co",
        "linker amount": "0.15 g",
        "modulator": "benzoic acid",
        "modulator amount or volume": "7.5 g",
        "solvent": "DEF",
        "solvent volume": "75 mL",
        "reaction temperature": "120 °C",
        "reaction time": "5 days"
    },
    {
        "Paper": NaN,
        "Remark": NaN,
        "paragraph": "(4) CPM-99(Fe): ZrOCl2·xH2O (0.15 g), TCBPP-Fe (0.15 g) and benzoic acid (7.5 g) in 75 mL of DEF were ultrasonically dissolved in a beaker, then divided into 15 glass vials of 20 mL capacity. The mixture was heated in 120 °C oven for 5 days. After cooling down to room temperature, dark cube-shaped crystals were harvested by filtration (53% yield based on TCBPP-Fe). FTIR: v = 1590 (m), 1400 (s), 997 (s), 775 (m) cm-1. EA data: C, 46.15; H, 3.01; N, 4.74. Calculated: C, 60.69; H, 3.07; N, 3.93",
        "compound name": "CPM-99(Fe)",
        "metal source": "ZrOCl2·xH2O",
        "metal amount": "0.15 g",
        "linker": "TCBPP-Fe",
        "linker amount": "0.15 g",
        "modulator": "benzoic acid",
        "modulator amount or volume": "7.5 g",
        "solvent": "DEF",
        "solvent volume": "75 mL",
        "reaction temperature": "120 °C",
        "reaction time": "5 days"
    },
    {
        "Paper": "110UMCM309",
        "Remark": NaN,
        "paragraph": "UMCM-309a. ZrCl4(0.0863 g, 0.370 mmol) and H3BTB (0.1095 g, 0.250 mmol) were dissolved in 10 mL of N,N-dimethylformamide (DMF) in a 20 mL vial. Concentrated HCl(10.75 mL, 100 equiv.) was added to the solution. The mixture was sonicated for 10 minutes. The solution was transferred to a Parr 45 mL acid digestion vessel, sealed and heated to 120 °C. After 2 days, white microcrystalline powder was obtained. The powder was collected by centrifugation and washed with clean DMF (3 x 20 mL). The powder was then immersed in 10 mL acetone for 3 days, during which time the acetone was replaced three times each day. After exchange with acetone, the sample was evacuated at 120 °C under dynamic vacuum for 12 h prior to sorption analysis. The yield of the reaction, determined from the weight of the solvent-free material, is 17.3% based on H3BTB. Anal. Calcd for [Zr6(μ3-O)4(μ3-OH)4(BTB)2(OH)6(H2O)3]·0.5(BTB) which is equivalent to Zr6O29C54H460·5(C27H15O6): Zr, 28.45%; C, 42.13%; H, 2.81%. Found: Zr, 28.70%; C, 42.09%; H, 2.75%.",
        "compound name": "UMCM-309a",
        "metal source": "ZrCl4",
        "metal amount": "0.0863 g, 0.370 mmol",
        "linker": "H3BTB",
        "linker amount": "0.1095 g, 0.250 mmol",
        "modulator": "HCl",
        "modulator amount or volume": "10.75 mL, 100 equiv",
        "solvent": "N,N-dimethylformamide (DMF)",
        "solvent volume": "10 mL",
        "reaction temperature": "120 °C",
        "reaction time": "2 days"
    },
    {
        "Paper": NaN,
        "Remark": "同",
        "paragraph": "UMCM-309b and UMCM-309c. ZrCl4(0.0345 g, 0.148 mmol), H3BTB (0.0438 g, 0.100 mmol) and modulators (100 equiv. benzoic acid or biphenyl-4-carboxylic acid) were dissolved in 4 mL of DMF in a 20 mL vial. The mixture was sonicated for 10 mins. The solution was then heated at 120 °C. After two days, white microcrystalline powder was obtained and subjected to the same washing procedure for UMCM-309a.",
        "compound name": "UMCM-309b",
        "metal source": "ZrCl4",
        "metal amount": "0.0345 g, 0.148 mmol",
        "linker": "H3BTB",
        "linker amount": "0.0438 g, 0.100 mmol",
        "modulator": "benzoic acid or biphenyl-4-carboxylic acid",
        "modulator amount or volume": "100 equiv",
        "solvent": "DMF",
        "solvent volume": "4 mL",
        "reaction temperature": "120 °C",
        "reaction time": "two days"
    },
    {
        "Paper": NaN,
        "Remark": "同449",
        "paragraph": "UMCM-309b and UMCM-309c. ZrCl4(0.0345 g, 0.148 mmol), H3BTB (0.0438 g, 0.100 mmol) and modulators (100 equiv. benzoic acid or biphenyl-4-carboxylic acid) were dissolved in 4 mL of DMF in a 20 mL vial. The mixture was sonicated for 10 mins. The solution was then heated at 120 °C. After two days, white microcrystalline powder was obtained and subjected to the same washing procedure for UMCM-309a.",
        "compound name": "UMCM-309c",
        "metal source": "ZrCl4",
        "metal amount": "0.0345 g, 0.148 mmol",
        "linker": "H3BTB",
        "linker amount": "0.0438 g, 0.100 mmol",
        "modulator": "benzoic acid or biphenyl-4-carboxylic acid",
        "modulator amount or volume": "100 equiv",
        "solvent": "DMF",
        "solvent volume": "4 mL",
        "reaction temperature": "120 °C",
        "reaction time": "two days"
    },
    {
        "Paper": "111ZrBTB",
        "Remark": NaN,
        "paragraph": "Synthesis of compound 1 The H3BTB (22 mg, 0.05 mmol), Zr(NO3)4·5H2O (42.9 mg, 0.10 mmol) were dissolved in DMF/HAc (v/v = 1:3, 4 mL). Then it was heated in a sealed tube, slowly heated to 120 °C from room temperature in 8 hours, kept at 120 °C for 72 hours, and then slowly cooled to 30 °C in 10 hours. The light yellow crystalline block that formed was collected, washed with DMF, and dried in the air. Yield: Ca. 40 % based on Zr. Elemental analysis: Anal. Calc. for 1: C 39.01, H 4.36, N 3.79 %. Found: C 41.79, H 4.46, N 3.81 %.",
        "compound name": "compound 1",
        "metal source": "Zr(NO3)4·5H2O",
        "metal amount": "42.9 mg, 0.10 mmol",
        "linker": "H3BTB",
        "linker amount": "22 mg, 0.05 mmol",
        "modulator": NaN,
        "modulator amount or volume": NaN,
        "solvent": "DMF/HAc",
        "solvent volume": "v/v = 1:3, 4 mL",
        "reaction temperature": "120 °C",
        "reaction time": "72 hours"
    },
    {
        "Paper": "112ZrABDC",
        "Remark": NaN,
        "paragraph": "Preparation of Zr-abdc: All reactions were performed in 100 mLTeflon-capped glass flasks. In a typical synthesis, zirconium(IV)chloride (0.120 g, 0.51 mmol) and different amounts of benzoicacid (e.g. 1.884 g, 15.43 mmol) were dissolved in DMF (20 mL) byusing ultrasound for ca. 1 min. To the clear solution, H2abdc(0.139 g, 0.51 mmol) was added and dispersed by ultrasound forca. 5 min. Water (0.037 mL, 2.06 mmol) was added to the suspen sion, and the flask was tightly capped. The orange suspension waskept in an oven at 120 °C under static conditions. After 30 min, thelinker was completely dissolved, and the solution was bright red.After 24 h, the solution was cooled to room temperature, and theprecipitate was isolated by centrifugation. The solid was suspendedin DMF (20 mL). After standing at room temperature for 2-6 h,the suspension was centrifuged, and the solvent was decanted. Theparticles were washed with ethanol (20 mL) in the same way asdescribed for washing with DMF. Afterwards, the solids were driedin an oven at 120 °C for 2 h. Zr-abdc (as-synt.) refers to productsthat were produced in this way. Further purification of the PCPswas carried out by Soxhlet extraction with ethanol for 24 h andsubsequent drying in an oven at 120 °C for 2 h. Zr-abdc (Sox.)refers to products that were purified in this way.",
        "compound name": "Zr-abdc",
        "metal source": "zirconium(IV) chloride",
        "metal amount": "0.120 g, 0.51 mmol",
        "linker": "H2abdc",
        "linker amount": "0.139 g, 0.51 mmol",
        "modulator": "benzoic acid",
        "modulator amount or volume": "1.884 g, 15.43 mmol",
        "solvent": "DMF | Water",
        "solvent volume": "20 mL | 0.037 mL, 2.06 mmol",
        "reaction temperature": "120 °C",
        "reaction time": "24 h"
    },
    {
        "Paper": "113PIZOF",
        "Remark": NaN,
        "paragraph": "Synthesis of PIZOF-n: The syntheses of the PIZOFs were performed in100 mL Teflon-capped glass flasks. For a typical synthesis, ZrCl4(0.080 g,0.343 mmol) and benzoic acid (1.256 g, 10.287 mmol) were dissolved inDMF (20 mL) by using ultrasound to give a clear solution. One of the di-acids HO2CACHTUNGTRENNUNG[PE-PACHTUNGTRENNUNG(R1,R2)-EP]CO2H1b-8b(0.343 mmol) was added anddissolved by the application of ultrasound. The tightly capped flask waskept in an oven at 120 °C under static conditions for 24 h. The suspensionwas cooled to room temperature and the precipitate was isolated by cen-trifugation. The solid was suspended in DMF (10 mL). After standing atroom temperature for 1-4 h, the suspension was centrifuged and the sol vent was decanted off. The obtained particles were washed with ethanol(10 mL) in the same way as described for DMF. Finally, the solid wasdried under reduced pressure",
        "compound name": "PIZOF-n",
        "metal source": "ZrCl4",
        "metal amount": "0.080 g, 0.343 mmol",
        "linker": "di-acids HO2CACHTUNGTRENNUNG[PE-PACHTUNGTRENNUNG(R1,R2)-EP]CO2H1b-8b",
        "linker amount": "0.343 mmol",
        "modulator": "benzoic acid",
        "modulator amount or volume": "1.256 g, 10.287 mmol",
        "solvent": "DMF",
        "solvent volume": "20 mL",
        "reaction temperature": "120 °C",
        "reaction time": "24 h"
    },
    {
        "Paper": "114BPV",
        "Remark": NaN,
        "paragraph": "Synthesis of [Zn2(1,4-bdc)(tmbdc)(dabco)] (2): dabco (6 mg, 0.05 mmol)was added to a solution containing H2tmbdc (11 mg, 0.05 mmol), H2bdc(8 mg, 0.05 mmol) and Zn(NO3)2·6H2O (30 mg, 0.1 mmol) in DMF(1.5 mL), and the resulting slurry was stirred at room temperature for3 h. After the white precipitate had been filtered off by gravity, the so lution was heated to 120 °C in a sealed glass tube for two days to producecolorless, brick-shaped crystals (27 mg). The product was washed withDMF and dried at 105 8C under vacuum overnight to obtain an evacuatedframework (20 mg, 63%). A portion of the desolvated solid was added toNaOH in D2O and subjected to 1H NMR measurements. 1H NMR(500 MHz, D2O, 25 8C, TMS): d=7.80 (4H; bdc), 2.65 (12.2H; dabco),2.06 ppm (11.8H; tmbdc). Elemental analysis was carried out for evacu ated samples because of inconsistent results from as-synthesized materi als. Elemental analysis calcd (%) for [Zn2(1,4-bdc)(tmbdc)(dabco)]·3H2O(681.32): C 45.84, H 5.03, N 4.11; found: C 45.54, H 4.59, N 4.41.",
        "compound name": "[Zn2(1,4-bdc)(tmbdc)(dabco)]",
        "metal source": "Zn(NO3)2·6H2O",
        "metal amount": "30 mg, 0.1 mmol",
        "linker": "H2tmbdc | H2bdc",
        "linker amount": "11 mg, 0.05 mmol | 8 mg, 0.05 mmol",
        "modulator": "dabco",
        "modulator amount or volume": "6 mg, 0.05 mmol",
        "solvent": "DMF",
        "solvent volume": "1.5 mL",
        "reaction temperature": "120 °C",
        "reaction time": "two days"
    },
    {
        "Paper": NaN,
        "Remark": NaN,
        "paragraph": "Synthesis of [Zn2(tmbdc)2(dabco)] (3): H2tmbdc (140 mg, 0.63 mmol),Zn(NO3)2·6H2O (189 mg, 0.63 mmol) and dabco (35 mg, 0.31 mmol) weremixed in DMF (15 mL) and homogenized by stirring for 2 h. The slurrywas heated to 120 °C in a Teflon-lined stainless still bomb reactor for 32 hto obtain a white microcrystalline precipitate (275 mg, 93%). Single crys tals for structural study were obtained by following the same proceduredescribed above for 2. Elemental analysis calcd (%) for as-synthesizedmaterial [Zn2(tmbdc)2(dabco)]·3DMF·2H2O (938.70): C 49.90, H 6.55, N7.46; found C 49.39, H 6.70, N 7.82.",
        "compound name": "[Zn2(tmbdc)2(dabco)]",
        "metal source": "Zn(NO3)2·6H2O",
        "metal amount": "189 mg, 0.63 mmol",
        "linker": "H2tmbdc",
        "linker amount": "140 mg, 0.63 mmol",
        "modulator": "dabco",
        "modulator amount or volume": "35 mg, 0.31 mmol",
        "solvent": "DMF",
        "solvent volume": "15 mL",
        "reaction temperature": "120 °C",
        "reaction time": "32 h"
    },
    {
        "Paper": NaN,
        "Remark": NaN,
        "paragraph": "Synthesis of [Zn2(tfbdc)2(dabco)] (5): Zn(NO3)2·6H2O (119 mg,0.40 mmol) and H2tfbdc (96 mg, 0.40 mmol) were dissolved in methanol(5 mL). After dabco (22 mg, 0.20 mmol) and DMF (1.2 mL) were addedto the mixture, it was stirred for 1 h at room temperature, and then awhite precipitate was filtered off. The resulting solution, upon heating to958C for 7 h, produced colorless, brick-shaped crystals. The product(105 mg) was washed with DMF and methanol and heated to 95 °C undervacuum overnight to give evacuated framework (79 mg, 55%). C,H,Nanalysis was carried out for evacuated samples. Elemental analysis calcd(%) for [Zn2(tfbdc)2(dabco)]·2H2O (751.12): C 35.18, H 2.15, N 3.73;found: C 35.62, H 2.69, N 4.07.",
        "compound name": "[Zn2(tfbdc)2(dabco)]",
        "metal source": "Zn(NO3)2·6H2O",
        "metal amount": "119 mg, 0.40 mmol",
        "linker": "H2tfbdc",
        "linker amount": "96 mg, 0.40 mmol",
        "modulator": "dabco",
        "modulator amount or volume": "22 mg, 0.20 mmol",
        "solvent": "methanol | DMF",
        "solvent volume": "5 mL | 1.2 mL",
        "reaction temperature": "95 °C",
        "reaction time": "7 h"
    },
    {
        "Paper": NaN,
        "Remark": "同",
        "paragraph": "Synthesis of [Zn2(1,4-bdc)2(bpy)] (6): Zn(NO3)2·6H2O (89 mg,0.30 mmol) and H2bdc (50 mg, 0.30 mmol) were dissolved in a mixture ofMeOH and DMF (1:1, 6 mL). Addi tion of bpy (23 mg, 0.15 mmol) to themixture led to formation a whiteslurry. The heterogeneous mixture wasstirred at room temperature for 24 hand heated to 120 °C in a closed vesselfor two days. A microcrystalline pre cipitate was isolated, thoroughlywashed with DMF, and dried in vacuo(85 mg, 92%). Single crystals for struc tural study were obtained from thesame reaction in a DMF/xylene mixedsolvent. Elemental analysis calcd (%)for evacuated solid [Zn2(1,4-bdc)2-(bpy)] (615.15): C 50.76, H 2.62, N4.55; found C 50.43, H 2.75, N 4.89.Synthesis of [Zn2(2,6-ndc)2(bpy)] (7):The same procedure as that for 6 wasused for this compound except for theuse of H2(2,6-ndc) instead of H2bdc.The yield was nearly quantitative. Ele mental analysis calcd (%) for [Zn2(2,6-ndc)2(bpy)]·0.5DMF·H2O (769.86): C55.39, H 3.34, N 4.55; found: C 55.16,H 3.04, N 4.58",
        "compound name": "[Zn2(1,4-bdc)2(bpy)]",
        "metal source": "Zn(NO3)2·6H2O",
        "metal amount": "89 mg, 0.30 mmol",
        "linker": "H2bdc",
        "linker amount": "50 mg, 0.30 mmol",
        "modulator": "bpy",
        "modulator amount or volume": "23 mg, 0.15 mmol",
        "solvent": "MeOH and DMF",
        "solvent volume": "1:1, 6 mL",
        "reaction temperature": "120 °C",
        "reaction time": "two days"
    },
    {
        "Paper": NaN,
        "Remark": "同457",
        "paragraph": "Synthesis of [Zn2(1,4-bdc)2(bpy)] (6): Zn(NO3)2·6H2O (89 mg,0.30 mmol) and H2bdc (50 mg, 0.30 mmol) were dissolved in a mixture ofMeOH and DMF (1:1, 6 mL). Addi tion of bpy (23 mg, 0.15 mmol) to themixture led to formation a whiteslurry. The heterogeneous mixture wasstirred at room temperature for 24 hand heated to 120 °C in a closed vesselfor two days. A microcrystalline pre cipitate was isolated, thoroughlywashed with DMF, and dried in vacuo(85 mg, 92%). Single crystals for struc tural study were obtained from thesame reaction in a DMF/xylene mixedsolvent. Elemental analysis calcd (%)for evacuated solid [Zn2(1,4-bdc)2-(bpy)] (615.15): C 50.76, H 2.62, N4.55; found C 50.43, H 2.75, N 4.89.Synthesis of [Zn2(2,6-ndc)2(bpy)] (7):The same procedure as that for 6 wasused for this compound except for theuse of H2(2,6-ndc) instead of H2bdc.The yield was nearly quantitative. Ele mental analysis calcd (%) for [Zn2(2,6-ndc)2(bpy)]·0.5DMF·H2O (769.86): C55.39, H 3.34, N 4.55; found: C 55.16,H 3.04, N 4.58",
        "compound name": "[Zn2(2,6-ndc)2(bpy)]",
        "metal source": "Zn(NO3)2·6H2O",
        "metal amount": "89 mg, 0.30 mmol",
        "linker": "H2(2,6-ndc)",
        "linker amount": NaN,
        "modulator": "bpy",
        "modulator amount or volume": "23 mg, 0.15 mmol",
        "solvent": "MeOH and DMF",
        "solvent volume": "1:1, 6 mL",
        "reaction temperature": "120 °C",
        "reaction time": "two days"
    },
    {
        "Paper": "115ZrBTBP",
        "Remark": NaN,
        "paragraph": "Synthesis of Zr3(H3btbp)4·15H2O (Zrbtbp).233 mg of ZrCl4 (0.2 mmol) were dissolved in 2.1 mL of HF 2.9 M (6 mmol) in a plastic bottle; 6mL of water and 2 mL of methanol were added to this solution. 110 mg of H6BTBP (0.2 mmol)were finally added, the bottle was closed and put in a oven at 80 °C for 3 days. The white solidformed was filtered under vacuum, washed repeatedly with water and methanol and dried at 80 °C.72 mg of product were recovered. (Yield: 53%, based on H6BTBP)",
        "compound name": "Zr3(H3btbp)4·15H2O (Zrbtbp)",
        "metal source": "ZrCl4",
        "metal amount": "233 mg, 0.2 mmol",
        "linker": "H6BTBP",
        "linker amount": "110 mg, 0.2 mmol",
        "modulator": "HF",
        "modulator amount or volume": "2.1 mL, 2.9 M, 6 mmol",
        "solvent": "water | methanol",
        "solvent volume": "6 mL | 2 mL",
        "reaction temperature": "80 °C",
        "reaction time": "3 days"
    },
    {
        "Paper": "116UPG1",
        "Remark": NaN,
        "paragraph": "Synthesis of Zr(H4ttbmp)2·10H2O (UPG-1).124 mg of ZrOCl2·8H2O (0.4 mmol) were dissolved in 7.0 mL of HF 2.9 M (20 mmol) in a plasticbottle. The mixture was diluted with 5 mL of methanol and 10 mL of water, then 236 mg ofH6ttbmp (0.4 mmol) were added. The bottle was closed and put in an oven at 80 °C for two days.The white solid was then filtered under vacuum, washed with water, a 3:1 water/methanol mixture,and methanol, and dried at room temperature. 250 mg of product were recovered (Yield: 86%,based on H6ttbmp)",
        "compound name": "Zr(H4ttbmp)2·10H2O (UPG-1)",
        "metal source": "ZrOCl2·8H2O",
        "metal amount": "124 mg, 0.4 mmol",
        "linker": "H6ttbmp",
        "linker amount": "236 mg, 0.4 mmol",
        "modulator": "HF",
        "modulator amount or volume": "7.0 mL, 2.9 M, 20 mmol",
        "solvent": "methanol | water",
        "solvent volume": "5 mL | 10 mL",
        "reaction temperature": "80 °C",
        "reaction time": "two days"
    },
    {
        "Paper": "117ZrADC",
        "Remark": NaN,
        "paragraph": "2.1. Synthesis of Hf-MOF. 9,10-bis(p-benzoic acid)anthracene (H2L) was prepared following a literature procedure.1 The purity of the synthesized ligand was confirmed by 1H NMR spectroscopy. HfCl4 (16 mg, 0.05 mmol), H2L(21 mg, 0.05 mmol), and trifluoroacetic acid (50 μL, 0.8 mmol) were dispersed in DMF (10 mL), sealed in a vial, and placed in an oven. The temperature was kept at 100 °C for 48 hours. After cooling to room temperature, the resulting solid was isolated by centrifugation, and washed with DMF and methanol repeatedly before being dried under vacuum. Yield: 15 mg (45%).",
        "compound name": "Hf-MOF",
        "metal source": "HfCl4",
        "metal amount": "16 mg, 0.05 mmol",
        "linker": "H2L",
        "linker amount": "21 mg, 0.05 mmol",
        "modulator": "trifluoroacetic acid",
        "modulator amount or volume": "50 μL, 0.8 mmol",
        "solvent": "DMF",
        "solvent volume": "10 mL",
        "reaction temperature": "100 °C",
        "reaction time": "48 hours"
    },
    {
        "Paper": NaN,
        "Remark": NaN,
        "paragraph": "2.2. Synthesis of Zr-MOF. ZrCl4 (11.5 mg, 0.05 mmol), H2L (21 mg, 0.05 mmol), and trifluoroacetic acid (50 μL, 0.8 mmol) were dispersed in DMF (10 mL), sealed in a vial, and placed in an oven. The temperature was kept at 100 °C for 48 hours. After cooling to room temperature, the resulting solid was isolated by centrifugation, and washed with DMF and methanol repeatedly before being dried under vacuum. Yield: 15 mg (40%).",
        "compound name": "Zr-MOF",
        "metal source": "ZrCl4",
        "metal amount": "11.5 mg, 0.05 mmol",
        "linker": "H2L",
        "linker amount": "21 mg, 0.05 mmol",
        "modulator": "trifluoroacetic acid",
        "modulator amount or volume": "50 μL, 0.8 mmol",
        "solvent": "DMF",
        "solvent volume": "10 mL",
        "reaction temperature": "100 °C",
        "reaction time": "48 hours"
    },
    {
        "Paper": "118ZrDTDC",
        "Remark": "同",
        "paragraph": "The synthesis of Zr-DTDC was performed by adding ZrCl4 (0.466 g), H2DTDC (1.025 g), andhydrochloric acid (0.33 ml) into DMF (12 ml) at room temperature. The slurry was transferred to 20ml Teflon-lined steel autoclave. The autoclave was placed in an oven with 2 °C/min hearting up to 220 °C, then held at 220 °C for16 h. Then, the solution was cooled to room temperature at the speedof 2 °C/min. The resulting white product was filtered off, washed with DMF to remove the excessof unreacted H2DTDC, then washed again with methanol, and dried at 60 °C to give as-synthesized Zr-DTDC.Filter paper containing as-synthesized Zr-DTDC powder sample was loaded into the chamber ofa Soxhlet extractor. The Soxhlet extractor was connected onto a round bottom flask containingmethanol, and then equipped with a condenser. The solvent was heated at 90 °C, and held for 1 day.Then the Filter paper was taken out and dried under vacuum at 150 °C for 12 h to give the activated Zr-DTDC (0.58g, 78% yield based on ZrCl4).UiO-66(Zr) was synthesized and activated analogously by placing H2DTDC with equivalentmolar amounts of H2BDC.",
        "compound name": "Zr-DTDC",
        "metal source": "ZrCl4",
        "metal amount": "0.466 g",
        "linker": "H2DTDC",
        "linker amount": "1.025 g",
        "modulator": "hydrochloric acid",
        "modulator amount or volume": "0.33 ml",
        "solvent": "DMF",
        "solvent volume": "12 ml",
        "reaction temperature": "220 °C",
        "reaction time": "16 h"
    },
    {
        "Paper": NaN,
        "Remark": "同463",
        "paragraph": "The synthesis of Zr-DTDC was performed by adding ZrCl4 (0.466 g), H2DTDC (1.025 g), andhydrochloric acid (0.33 ml) into DMF (12 ml) at room temperature. The slurry was transferred to 20ml Teflon-lined steel autoclave. The autoclave was placed in an oven with 2 °C/min hearting up to 220 °C, then held at 220 °C for16 h. Then, the solution was cooled to room temperature at the speedof 2 °C/min. The resulting white product was filtered off, washed with DMF to remove the excessof unreacted H2DTDC, then washed again with methanol, and dried at 60 °C to give as-synthesized Zr-DTDC.Filter paper containing as-synthesized Zr-DTDC powder sample was loaded into the chamber ofa Soxhlet extractor. The Soxhlet extractor was connected onto a round bottom flask containingmethanol, and then equipped with a condenser. The solvent was heated at 90 °C, and held for 1 day.Then the Filter paper was taken out and dried under vacuum at 150 °C for 12 h to give the activated Zr-DTDC (0.58g, 78% yield based on ZrCl4).UiO-66(Zr) was synthesized and activated analogously by placing H2DTDC with equivalentmolar amounts of H2BDC.",
        "compound name": "UiO-66(Zr)",
        "metal source": "ZrCl4",
        "metal amount": "0.466 g",
        "linker": "H2BDC",
        "linker amount": NaN,
        "modulator": "hydrochloric acid",
        "modulator amount or volume": "0.33 ml",
        "solvent": "DMF",
        "solvent volume": "12 ml",
        "reaction temperature": "220 °C",
        "reaction time": "16 h"
    },
    {
        "Paper": "119ZrTCPS",
        "Remark": NaN,
        "paragraph": "Synthesis of Zr6O4(OH)4(TCPS)2(OH)4(H2O)4TCPS (6.40 mg, 0.0125 mmol), and ZrOCl2·8H2O (16.10 mg,0.0500 mmol) were ultrasonically dissolved in a solventmixture of DMF (2 mL) and formic (1.2 mL) acid. The mixturewas then heated at 130 °C for 2 days. After cooling to roomtemperature, colorless distorted-octahedron-shaped crystalswere collected by filtration, and washed with DMF and driedin a 40 °C oven for 10 h (yield: 11 mg, 58% based on H4TCPS).The products are denoted as “as-synthesized”. Its purity waschecked by PXRD. FTIR (KBr, v/cm-1): 3410 (m), 1668 (s),1603 (m), 1534 (m), 1414 (m), 1104 (w), 775 (m), 726 (m), 653(m), 472 (m). The sample was activated at 200 °C for 12 hbefore elemental analysis. Elemental analysis of Zr6O4OH4-(COO)8(OH)4(H2O)4, calcd (%): C 35.21, H 2.51; Found (%):C 35.24, H 2.66.As-synthesized 1 was put in 10 mL of anhydrous DMF witha few drops of 2 M HCl for 12 h, and then immersed in 10 mLof anhydrous acetone for 3 x 12 h, during which the acetonewas decanted and replaced with fresh acetone every 12 h. Afterthe removal of acetone by decanting, the sample was dried in a40 °C oven for 10 h, which was denoted as the “solventexchanged” sample",
        "compound name": "Zr6O4(OH)4(TCPS)2(OH)4(H2O)4",
        "metal source": "ZrOCl2·8H2O",
        "metal amount": "16.10 mg, 0.0500 mmol",
        "linker": "TCPS",
        "linker amount": "6.40 mg, 0.0125 mmol",
        "modulator": NaN,
        "modulator amount or volume": NaN,
        "solvent": "DMF | formic",
        "solvent volume": "2 mL | 1.2 mL",
        "reaction temperature": "130 °C",
        "reaction time": "2 days"
    },
    {
        "Paper": "120ZrBTDC",
        "Remark": NaN,
        "paragraph": "Synthesis of Zr-btdc: The yellow octahedron shaped crystals ofZr-btdc, suitable for X-ray crystallography, were obtained by thesolvothermal reaction. A mixture of ZrCl4 (0.23 g, 1.0 mmol) andbenzoic acid (8.0 g, 66 mmol) was dissolved in N,N'-dimethylfor-amide (DMF) (50 mL) and sonicated for 30 min at 50 °C. H2btdc(0.15 g, 0.6 mmol) was added to the reaction mixture and wasfurther sonicated for 30 min at room temperature. The solution wastransferred to Pyrex tubes in 1 mL portions and heated at 120 °C for5 days, resulting in octahedron-shaped pale yellow crystals. Theresulting crystals were collected by filtration and washed with DMFand methylene chloride (MC). The crystals were dried under dy-namic vacuum at room temperature for 24 h (yield: 40%). Elementalanalysis data for Zr-btdc [Zr6C60H28O32S12$4.6H2O$2.4(C6H6CO2H)]:Calcd (%) for Zr6C60H28O32S12$4.6H2O$2.4(C6H6CO2H): C 35.90, H2.03, S 14.94; found: C 36.18, H 2.33, S 14.93.",
        "compound name": "Zr-btdc",
        "metal source": "ZrCl4",
        "metal amount": "0.23 g, 1.0 mmol",
        "linker": "H2btdc",
        "linker amount": "0.15 g, 0.6 mmol",
        "modulator": "benzoic acid",
        "modulator amount or volume": "8.0 g, 66 mmol",
        "solvent": "N,N'-dimethylforamide (DMF)",
        "solvent volume": "50 mL",
        "reaction temperature": "120 °C",
        "reaction time": "5 days"
    },
    {
        "Paper": NaN,
        "Remark": NaN,
        "paragraph": "Synthesis of UiO-67: UiO-67 was prepared following the reportedsynthetic procedure with minor modifications [42]. The whitepowder crystals of UiO-67 were obtained by the solvothermal re-action. A mixture of ZrCl4 (67 mg, 0.27 mmol), and 4,4'-biphe-nyldicarboxylic acid (H2bpdc) (90 mg, 0.38 mmol) was dissolved inN,N'-dimethylforamide (DMF) (15 mL) and sonicated for 30 min in a20 mL scintillation vial. HCl (0.50 mL) was added to the reactionmixture followed by further sonication for 30 min. The solution washeated at 120 °C for 24 h, resulting in white powderic crystals.",
        "compound name": "UiO-67",
        "metal source": "ZrCl4",
        "metal amount": "67 mg, 0.27 mmol",
        "linker": "4,4'-biphenyldicarboxylic acid (H2bpdc)",
        "linker amount": "90 mg, 0.38 mmol",
        "modulator": "HCl",
        "modulator amount or volume": "0.50 mL",
        "solvent": "N,N'-dimethylforamide (DMF)",
        "solvent volume": "15 mL",
        "reaction temperature": "120 °C",
        "reaction time": "24 h"
    },
    {
        "Paper": "121MMPF6",
        "Remark": "同",
        "paragraph": "Synthesis of MMPF-6. A mixture of zirconyl chloride octahydrate (20.0 mg), Fe(III) meso-tetra(4-carboxyphenyl)porphyrin chloride (4.0 mg), dimethylforamide (DMF) (5.0 mL) and formic acid (3.0 mL) was capped in a 20 mL scintillation vials and heated at 135 °C for 80 hours. The dark red crystals of MMPF-6 were collected by filtration and washed with DMF. The sample can be amplified to hundreds of milligrams using multiple vials. Synthesis of MMPF-6 (Fr). tetrakis(4-carboxyphenyl)porphyrin instead of Fe(III) meso-tetra(4-carboxyphenyl)porphyrin chloride was used via the above procedure for the synthesis of free-base MMPF-6, MMPF-6(Fr).",
        "compound name": "MMPF-6",
        "metal source": "zirconyl chloride octahydrate",
        "metal amount": "20.0 mg",
        "linker": "Fe(III) meso-tetra(4-carboxyphenyl)porphyrin chloride",
        "linker amount": "4.0 mg",
        "modulator": "formic acid",
        "modulator amount or volume": "3.0 mL",
        "solvent": "dimethylforamide (DMF)",
        "solvent volume": "5.0 mL",
        "reaction temperature": "135 °C",
        "reaction time": "80 hours"
    },
    {
        "Paper": NaN,
        "Remark": "同468",
        "paragraph": "Synthesis of MMPF-6. A mixture of zirconyl chloride octahydrate (20.0 mg), Fe(III) meso-tetra(4-carboxyphenyl)porphyrin chloride (4.0 mg), dimethylforamide (DMF) (5.0 mL) and formic acid (3.0 mL) was capped in a 20 mL scintillation vials and heated at 135 °C for 80 hours. The dark red crystals of MMPF-6 were collected by filtration and washed with DMF. The sample can be amplified to hundreds of milligrams using multiple vials. Synthesis of MMPF-6 (Fr). tetrakis(4-carboxyphenyl)porphyrin instead of Fe(III) meso-tetra(4-carboxyphenyl)porphyrin chloride was used via the above procedure for the synthesis of free-base MMPF-6, MMPF-6(Fr).",
        "compound name": "MMPF-6 (Fr)",
        "metal source": "zirconyl chloride octahydrate",
        "metal amount": "20.0 mg",
        "linker": "tetrakis(4-carboxyphenyl)porphyrin",
        "linker amount": NaN,
        "modulator": "formic acid",
        "modulator amount or volume": "3.0 mL",
        "solvent": "dimethylforamide (DMF)",
        "solvent volume": "5.0 mL",
        "reaction temperature": "135 °C",
        "reaction time": "80 hours"
    },
    {
        "Paper": "122ZrAP1",
        "Remark": NaN,
        "paragraph": "For the synthesis of [Zr6(OH)16(O2C-C4H7CH3-CO2)4]·nH2O(1), a mixture of 480 mg (3 mmol) of 3-methyladipic acid(racemic mixture), 966 mg (3 mmol) of ZrOCl2·8H2O, 5 mL ofwater and 800 μL of concentrated aqueous HCl was heated to 90 °C under stirring for 20 h. The white solid was filtered,washed with water and acetone and dried on the filter.",
        "compound name": "[Zr6(OH)16(O2C-C4H7CH3-CO2)4]·nH2O",
        "metal source": "ZrOCl2·8H2O",
        "metal amount": "966 mg, 3 mmol",
        "linker": "3-methyladipic acid",
        "linker amount": "480 mg, 3 mmol",
        "modulator": "aqueous HCl",
        "modulator amount or volume": "800 μL",
        "solvent": "water",
        "solvent volume": "5 mL",
        "reaction temperature": "90 °C",
        "reaction time": "20 h"
    },
    {
        "Paper": NaN,
        "Remark": NaN,
        "paragraph": "To synthesise [Zr6(OH)12(SO4)4(O2C-C4H8-CO2)2)H2O)4]·nH2O(2), a mixture of 292 mg (2 mmol) of adipic acid, 710 mg(2 mmol) of Zr(SO4)2·4H2O and 5 mL of water was heated to 90 °C under stirring for 20 h. The white product was filtered,washed with water and acetone and dried on the filter.",
        "compound name": "[Zr6(OH)12(SO4)4(O2C-C4H8-CO2)2(H2O)4]·nH2O",
        "metal source": "Zr(SO4)2·4H2O",
        "metal amount": "710 mg, 2 mmol",
        "linker": "adipic acid",
        "linker amount": "292 mg, 2 mmol",
        "modulator": NaN,
        "modulator amount or volume": NaN,
        "solvent": "water",
        "solvent volume": "5 mL",
        "reaction temperature": "90 °C",
        "reaction time": "20 h"
    },
    {
        "Paper": NaN,
        "Remark": NaN,
        "paragraph": "For the synthesis of[Zr6(OH)10(Cr2O7)3(O2C-C4H8-CO2)4]·nH2O(3), a mixture of 292 mg (2 mmol) of adipic acid, 500 mg(2 mmol) of ZrO(NO3)2·xH2O, 1550 mg (8 mmol) of K2CrO4,4 mL of water and 1 mL of concentrated nitric acid washeated to 90 °C under stirring for 20 h. The brownish redsolid was filtered, washed with water and acetone and driedon the filter.",
        "compound name": "[Zr6(OH)10(Cr2O7)3(O2C-C4H8-CO2)4]·nH2O",
        "metal source": "ZrO(NO3)2·xH2O",
        "metal amount": "500 mg, 2 mmol",
        "linker": "adipic acid",
        "linker amount": "292 mg, 2 mmol",
        "modulator": "K2CrO4 | nitric acid",
        "modulator amount or volume": "1550 mg, 8 mmol | 1 mL",
        "solvent": "water",
        "solvent volume": "4 mL",
        "reaction temperature": "90 °C",
        "reaction time": "20 h"
    },
    {
        "Paper": "123PeroxideCarrier",
        "Remark": NaN,
        "paragraph": "DUT-67 powder synthesisZrCl4 (3.20 g, 10 mmol) and 2,5-thiophenedicarboxylic acid (H2TDC) (1.10 g, 6.7 mmol) were dissolved in a mixture of DMF (125 mL) and NMP (125 mL) by sonication for 10 min. The formic acid (70 mL) modulator was added to the mixture and sonicated for 10 min. The resulting mixture was distributed evenly across 10 8-dram Pyrex tubes, which were subsequently heated at 120 °C for 48 h. The DUT-67 powders were collected by centrifugation, washed with DMF three times and then acetone three times, and dried in air.1",
        "compound name": "DUT-67 powder",
        "metal source": "ZrCl4",
        "metal amount": "3.20 g, 10 mmol",
        "linker": "2,5-thiophenedicarboxylic acid (H2TDC)",
        "linker amount": "1.10 g, 6.7 mmol",
        "modulator": "formic acid",
        "modulator amount or volume": "70 mL",
        "solvent": "DMF | NMP",
        "solvent volume": "125 mL | 125 mL",
