Repository: zw-SIMM/SFTLLMs_for_ChemText_Mining

## 1. Data for Paragraph2MOFInfo

- Data for fine-tuning LLMs are in ```data/data_for_llms```.

- Data for fine-tuning bart or T5 are in ```data/data_for_bart_or_t5```. 

(preprocessed beacuse the 512 length limitation, split into 11 prefix tasks )

## 2. Methods for Paragraph2MOFInfo

## 3. Evaluating the results of Paragraph2MOFInfo

All predictions will be saved in ```results/predictions```

Evalutating codes for LLMs (ChatGPT, Llama, Mistral) are in ```evaluate_llms_paragraph2MOFInfo_all.ipynb```

Evalutating codes for LM (Bart or T5) are in ```evaluate_bart_or_t5_Paragraph2NMR.ipynb```

File: Paragraph2MOFInfo/data/raw_data/MOF_annotated_data.json (part 16 of 25)
[
        "reaction temperature": "120 °C",
        "reaction time": "48 h"
    },
    {
        "Paper": NaN,
        "Remark": NaN,
        "paragraph": "MOF-808 powder synthesisZrOCl2·8H2O (966 mg, 3.0 mmol), trimesic acid (210 mg, 1.0 mmol), formic acid as the modulator (40 mL), H2O (40 mL), and concentrated HCl (0.1mL) were added in a 250 mL Pyrex Schott bottle and sealed. The precursor mixture was heated in an oil bath with stirring (200 rpm) at 100 °C for 24 h. The MOF-808 powders were collected by centrifugation, washed with acetone three times, and dried in air.2",
        "compound name": "MOF-808 powder",
        "metal source": "ZrOCl2·8H2O",
        "metal amount": "966 mg, 3.0 mmol",
        "linker": "trimesic acid",
        "linker amount": "210 mg, 1.0 mmol",
        "modulator": "formic acid",
        "modulator amount or volume": "40 mL",
        "solvent": "H2O | HCl",
        "solvent volume": "40 mL | 0.1 mL",
        "reaction temperature": "100 °C",
        "reaction time": "24 h"
    },
    {
        "Paper": NaN,
        "Remark": NaN,
        "paragraph": "DUT-67-PSO single crystal synthesis. ZrCl4 (320 mg, 1 mmol) and 2,5-thiophenedicarboxylic acid (H2TDC) (110 mg, 0.67 mmol) were dissolved in a mixture of DMF (12.5 mL) and NMP (12.5 mL) by sonication for 10 min. The modulator acetic acid (10 mL) was added to the solution and sonicated for 10 min. The resulting mixture was heated at 120 °C for 48 h to get DUT-67 single crystals.1 After washing with water three times, the single crystals were treated with 5% sodium persulfate water solution for 24 h and then used for single-crystal X-ray diffraction studies.1",
        "compound name": "DUT-67-PSO single crystal",
        "metal source": "ZrCl4",
        "metal amount": "320 mg, 1 mmol",
        "linker": "2,5-thiophenedicarboxylic acid (H2TDC)",
        "linker amount": "110 mg, 0.67 mmol",
        "modulator": "acetic acid",
        "modulator amount or volume": "10 mL",
        "solvent": "DMF | NMP",
        "solvent volume": "12.5 mL | 12.5 mL",
        "reaction temperature": "120 °C",
        "reaction time": "48 h"
    },
    {
        "Paper": NaN,
        "Remark": NaN,
        "paragraph": "MOF-808(Hf)-PSO single crystal synthesis. HfOCl2·8H2O (6.3 mg, 0.015 mmol), H3BTC (3.1 mg, 0.015 mmol), DMF (1 mL), and the modulator formic acid (1.25 mL) were added to a 20-mL scintillation vial. The mixture was then heated at 120 °C for three days to yield single crystals.3 After washing with water three times, the single crystals were treated in 5% sodium persulfate water solution for 24 h and then used for single-crystal X-ray diffraction studies",
        "compound name": "MOF-808(Hf)-PSO single crystal",
        "metal source": "HfOCl2·8H2O",
        "metal amount": "6.3 mg, 0.015 mmol",
        "linker": "H3BTC",
        "linker amount": "3.1 mg, 0.015 mmol",
        "modulator": "formic acid",
        "modulator amount or volume": "1.25 mL",
        "solvent": "DMF",
        "solvent volume": "1 mL",
        "reaction temperature": "120 °C",
        "reaction time": "three days"
    },
    {
        "Paper": "124NU600",
        "Remark": NaN,
        "paragraph": "NU-600 Crystals. Zirconium chloride (0.04 mmol, 9.32 mg), H4TCPB-Br2 (0.01 mmol,7.42 mg), N,N-diethylformamide (DEF, 2 mL), and acetic acid (0.7 mL) were added to a 1.5-dram vial and ultrasonically dissolved. The clear mixture was sealed and heated at 120 °C for 1 day. After cooling down to room temperature, cubic crystals were formed. The generated crystals were collected by centrifugation and washed with N,N dimethylformamide (DMF, 5 mL x3) and acetone (5 mL x3). These crystals were thensoaked in acetone overnight and washed with acetone another three times. Thesecrystals were isolated and thermally activated at 120 °C overnight under dynamic vacuum on a Micromeritics Smart VacPrep instrument. The yield was around 60% based on the H4TCPB-Br2 linker.",
        "compound name": "NU-600 Crystals",
        "metal source": "Zirconium chloride",
        "metal amount": "0.04 mmol, 9.32 mg",
        "linker": "H4TCPB-Br2",
        "linker amount": "0.01 mmol, 7.42 mg",
        "modulator": "acetic acid",
        "modulator amount or volume": "0.7 mL",
        "solvent": "N,N-diethylformamide (DEF)",
        "solvent volume": "2 mL",
        "reaction temperature": "120 °C",
        "reaction time": "1 day"
    },
    {
        "Paper": NaN,
        "Remark": NaN,
        "paragraph": "U-603 Crystals. Zirconium chloride (0.04 mmol, 9.32 mg), H4TCPB-Br2 (0.01 mmol,7.42 mg), 1,4-dicarboxybenzene (H2BDC, 0.01 mmol, 1.67 mg), DEF (2 mL), and acetic acid (0.7 mL) were added to a 1.5-dram vial and ultrasonically dissolved. The clear mixture was sealed and heated at 120 °C for 3 days. After cooling down to room temperature, cubic crystals were formed. The generated crystals were collected by centrifugation and washed with DMF (5 mL x3) and acetone (5 mL x3). Then these crystals were soaked in acetone overnight and washed with acetone another three times. These crystals were subsequently isolated and thermally activated at 120 °C overnight under dynamic vacuum on a Micromeritics Smart VacPrep instrument. The yield was around 55% based on the H4TCPB-Br2 linker.",
        "compound name": "NU-603 Crystals",
        "metal source": "Zirconium chloride",
        "metal amount": "0.04 mmol, 9.32 mg",
        "linker": "H4TCPB-Br2 | 1,4-dicarboxybenzene (H2BDC)",
        "linker amount": "0.01 mmol, 7.42 mg | 0.01 mmol, 1.67 mg",
        "modulator": "acetic acid",
        "modulator amount or volume": "0.7 mL",
        "solvent": "DEF",
        "solvent volume": "2 mL",
        "reaction temperature": "120 °C",
        "reaction time": "3 days"
    },
    {
        "Paper": NaN,
        "Remark": NaN,
        "paragraph": "NU-604 Crystals. Zirconium chloride (0.04 mmol, 9.32 mg), H4TCPB-Br2 (0.01 mmol,7.42 mg), biphenyl-4,4'-dicarboxylic acid (H2BPDC, 0.01 mmol, 2.16 mg), DEF (2 mL), and acetic acid (0.7 mL) were added to a 1.5-dram vial and ultrasonically dissolved. The clear mixture was sealed and heated at 120 °C for 3 days. After cooling down to room temperature, cubic crystals were formed. The generated crystals werecollected by centrifugation and washed with DMF (5 mL x 3) and acetone (5 mL x 3). Then these crystals were soaked in acetone overnight and washed with acetone another three times. These crystals were subsequently isolated and thermally activated at 120 °C overnight under dynamic vacuum on a Micromeritics Smart VacPrep instrument. The yield was around 52% based on the H4TCPB-Br2 linker.",
        "compound name": "NU-604 Crystals",
        "metal source": "Zirconium chloride",
        "metal amount": "0.04 mmol, 9.32 mg",
        "linker": "H4TCPB-Br2 | biphenyl-4,4'-dicarboxylic acid (H2BPDC)",
        "linker amount": "0.01 mmol, 7.42 mg | 0.01 mmol, 2.16 mg",
        "modulator": "acetic acid",
        "modulator amount or volume": "0.7 mL",
        "solvent": "DEF",
        "solvent volume": "2 mL",
        "reaction temperature": "120 °C",
        "reaction time": "3 days"
    },
    {
        "Paper": NaN,
        "Remark": NaN,
        "paragraph": "NU-605 Crystals. Zirconium chloride (0.04 mmol, 9.32 mg), H4TCPB-Br2 (0.01 mmol,7.42 mg), H2BDC (0.01 mmol, 1.67 mg), H2BPDC (0.01 mmol, 2.16 mg), DEF (2 mL), and acetic acid (0.7 mL) were added to a 1.5-dram vial and ultrasonically dissolved. The clear mixture was sealed and heated at 120 °C for 5 days. After cooling down to room temperature, cubic crystals were formed. The generated crystals were collected by centrifugation and washed with DMF (5 mL x 3) and acetone (5 mL x 3). Then these crystals were soaked in acetone overnight and washed with acetone another three times. These crystals were subsequently isolated and thermally activated at 120 °C overnight under dynamic vacuum on a Micromeritics Smart VacPrep instrument. The yield was around 50% based on the H4TCPB-Br2 linker.",
        "compound name": "NU-605 Crystals",
        "metal source": "Zirconium chloride",
        "metal amount": "0.04 mmol, 9.32 mg",
        "linker": "H4TCPB-Br | H2BDC | H2BPDC",
        "linker amount": "0.01 mmol, 7.42 mg | 0.01 mmol, 1.67 mg | 0.01 mmol, 2.16 mg",
        "modulator": "acetic acid",
        "modulator amount or volume": "0.7 mL",
        "solvent": "DEF",
        "solvent volume": "2 mL",
        "reaction temperature": "120 °C",
        "reaction time": "5 days"
    },
    {
        "Paper": NaN,
        "Remark": NaN,
        "paragraph": "NU-604-(OH)2 Crystals. Zirconium chloride (0.04 mmol, 9.32 mg), H4TCPB-Br2(0.01 mmol, 7.42 mg), 3,3'-dihydroxy-biphenyl-4,4'-dicarboxylic acid [H2BPDC-(OH)2, 0.01 mmol, 2.74 mg], DEF (2 mL), and acetic acid (0.7 mL) were added to a 1.5-dram vial and ultrasonically dissolved. The clear mixture was sealed and heated at 120 °C for 3 days. After cooling down to room temperature, cubic crystals were formed. The generated crystals were collected by centrifugation and washed with DMF (5 mL x 3) and acetone (5 mL x 3). Then these crystals were soaked in acetone overnight and washed with acetone another three times. These crystals were subsequently isolated and thermally activated at 120 °C overnight under dynamic vacuum on a Micromeritics Smart VacPrep instrument.",
        "compound name": "NU-604-(OH)2 Crystals",
        "metal source": "Zirconium chloride",
        "metal amount": "0.04 mmol, 9.32 mg",
        "linker": "H4TCPB-Br2 | 3,3'-dihydroxy-biphenyl-4,4'-dicarboxylic acid (H2BPDC-(OH)2)",
        "linker amount": "0.01 mmol, 7.42 mg | 0.01 mmol, 2.74 mg",
        "modulator": "acetic acid",
        "modulator amount or volume": "0.7 mL",
        "solvent": "DEF",
        "solvent volume": "2 mL",
        "reaction temperature": "120 °C",
        "reaction time": "3 days"
    },
    {
        "Paper": NaN,
        "Remark": NaN,
        "paragraph": "NU-605-(OH)4 Crystals. Zirconium chloride (0.04 mmol, 9.32 mg), H4TCPB-Br2(0.01 mmol, 7.42 mg), 2,5-dihydroxy-1,4-dicarboxybenzene [H2BDC-(OH)2, 0.01 mmol, 1.98 mg], H2BPDC-(OH)2 (0.01 mmol, 2.74 mg), DEF (2 mL), and acetic acid (0.7 mL) were added to a 1.5-dram vial and ultrasonically dissolved. The clear mixture was sealed and heated at 120 °C for 5 days. After cooling down to room temperature, cubic crystals were formed. The generated crystals were collected by centrifugation and washed with DMF (5 mL × 3) and acetone (5 mL × 3). Then these crystals were soaked in acetone overnight and washed with acetone another three times. These crystals were subsequently isolated and thermally activated at 120 °C overnight under dynamic vacuum on a Micromeritics Smart VacPrep instrument.",
        "compound name": "NU-605-(OH)2 Crystals",
        "metal source": "Zirconium chloride",
        "metal amount": "0.04 mmol, 9.32 mg",
        "linker": "H4TCPB-Br2 | 2,5-dihydroxy-1,4-dicarboxybenzene (H2BDC-(OH)2) | H2BPDC-(OH)2",
        "linker amount": "0.01 mmol, 7.42 mg | 0.01 mmol, 1.98 mg | 0.01 mmol, 2.74 mg",
        "modulator": "acetic acid",
        "modulator amount or volume": "0.7 mL",
        "solvent": "DEF",
        "solvent volume": "2 mL",
        "reaction temperature": "120 °C",
        "reaction time": "5 days"
    },
    {
        "Paper": "125NU1900",
        "Remark": NaN,
        "paragraph": "NU-1900: 20 mg (0.086 mmol) of ZrCl4 and 10 mg H2L (0.032 mmol) were added into 0.5 mL N,N-dimethylformamide (DMF) in a 2-dram vial. The solution was sonicated for about 1 minute until the solution became homogeneous. Then, 0.15 mL formic acidwas added to the solution. The vial was placed into a 120 °C oven for 1 day. Colorless block crystals suitable for single-crystal X-ray diffraction were collected and washed with DMF several times. Yield: 85% based on H2L.",
        "compound name": "NU-1900",
        "metal source": "ZrCl4",
        "metal amount": "20 mg, 0.086 mmol",
        "linker": "H2L",
        "linker amount": "10 mg, 0.032 mmol",
        "modulator": "formic acid",
        "modulator amount or volume": "0.15 mL",
        "solvent": "N,N-dimethylformamide (DMF)",
        "solvent volume": "0.5 mL",
        "reaction temperature": "120 °C",
        "reaction time": "1 day"
    },
    {
        "Paper": NaN,
        "Remark": NaN,
        "paragraph": "Nanosized NU-1900: 100 mg (0.43 mmol) of ZrCl4 and 20 mg (0.064 mmol) H2L were added into 4 mL N,N-dimethylformamide (DMF) in a 4-dram vial. The solution was sonicated for about 1 minute until the solution became homogeneous. Then, 0.5 mL formic acid was added to the solution. The vial was placed into a 120 °C oven for 1 day. The white powder with size of ~ 500 nm was collected and washed with DMF several times. Yield: 60% based on H2L.",
        "compound name": "Nanosized NU-1900",
        "metal source": "ZrCl4",
        "metal amount": "100 mg, 0.43 mmol",
        "linker": "H2L",
        "linker amount": "20 mg, 0.064 mmol",
        "modulator": "formic acid",
        "modulator amount or volume": "0.5 mL",
        "solvent": "N,N-dimethylformamide (DMF)",
        "solvent volume": "4 mL",
        "reaction temperature": "120 °C",
        "reaction time": "1 day"
    },
    {
        "Paper": NaN,
        "Remark": NaN,
        "paragraph": "NU-407: 20 mg (0.086 mmol) of ZrCl4 and 10 mg H2L (0.032 mmol) were added into 0.5 mL N,N-diethylformamide (DEF) in a 2-dram vial. The solution was sonicated for about 1 minute until the solution became homogeneous. Then, 0.15 mL formic acid was added to the solution. The vial was placed into a 120 °C oven for 1 day. Colorless blockcrystals suitable for single-crystal X-ray diffraction were collected and washed with DMF several times. Yield: 82% based on H2L",
        "compound name": "NU-407",
        "metal source": "ZrCl4",
        "metal amount": "20 mg, 0.086 mmol",
        "linker": "H2L",
        "linker amount": "10 mg, 0.032 mmol",
        "modulator": "formic acid",
        "modulator amount or volume": "0.15 mL",
        "solvent": "N,N-diethylformamide (DEF)",
        "solvent volume": "0.5 mL",
        "reaction temperature": "120 °C",
        "reaction time": "1 day"
    },
    {
        "Paper": "126NU1800",
        "Remark": NaN,
        "paragraph": "NU-700: 10 mg ZrCl4 and 10 mg L1 were added into 1 mL N,N-dimethylformamide (DMF) in a 1.5-dram vial. The solution was sonicated for 5 minutes. Then, 400 μL of formic acid (HCOOH) was added to the solution and shaken for a few seconds. The vial was placed into a 120 °C oven for 2 days. Colorless hexagonal thin crystals were collected with 65% yield based on L1.",
        "compound name": "NU-700",
        "metal source": "ZrCl4",
        "metal amount": "10 mg",
        "linker": "L1",
        "linker amount": "10 mg",
        "modulator": "formic acid (HCOOH)",
        "modulator amount or volume": "400 μL",
        "solvent": "N,N-dimethylformamide (DMF)",
        "solvent volume": "1 mL",
        "reaction temperature": "120 °C",
        "reaction time": "2 days"
    },
    {
        "Paper": NaN,
        "Remark": NaN,
        "paragraph": "NU-405: 10 mg ZrCl4 and 10 mg L1 were added into 1 mL DMF in a 1.5-dram vial. The solution was sonicated for 5 minutes. Then, 500 μL of acetic acid (HAc) was added to the solution and shaken for a few seconds. The vial was placed into a 120 °C oven for 1 day. Colorless octahedral crystals were collected with 77% yield based on L1.",
        "compound name": "NU-405",
        "metal source": "ZrCl4",
        "metal amount": "10 mg",
        "linker": "L1",
        "linker amount": "10 mg",
        "modulator": "acetic acid (HAc)",
        "modulator amount or volume": "500 μL",
        "solvent": "DMF",
        "solvent volume": "1 mL",
        "reaction temperature": "120 °C",
        "reaction time": "1 day"
    },
    {
        "Paper": NaN,
        "Remark": NaN,
        "paragraph": "NU-1800: 5 mg ZrCl4 and 5 mg L2 were added into 1 mL DMF in a 1.5-dram vial. The solution was sonicated for 5 minutes. Then, 0.12 mL of HAc was added to the solution and shaken for a few seconds. The vial was placed into a 120 °C oven for 3 days. Colorless octahedral crystals were collected with 84% yield based on L2.",
        "compound name": "NU-1800",
        "metal source": "ZrCl4",
        "metal amount": "5 mg",
        "linker": "L2",
        "linker amount": "5 mg",
        "modulator": "HAc",
        "modulator amount or volume": "0.12 mL",
        "solvent": "DMF",
        "solvent volume": "1 mL",
        "reaction temperature": "120 °C",
        "reaction time": "3 days"
    },
    {
        "Paper": NaN,
        "Remark": NaN,
        "paragraph": "NU-913-HAc: 60 mg ZrCl4 and 30 mg L3 were added into 4 mL DMF in a 6-dram vial. The solution was sonicated for 5 minutes. Then, 2 mL of HAc was added to the solution and shaken for a few seconds. The vial was placed into a 120 °C oven for 2 days. White powders and small amounts of rod-shaped crystals were collected with 60% yield based on L3.",
        "compound name": "NU-913-HAc",
        "metal source": "ZrCl4",
        "metal amount": "60 mg",
        "linker": "L3",
        "linker amount": "30 mg",
        "modulator": "HAc",
        "modulator amount or volume": "2 mL",
        "solvent": "DMF",
        "solvent volume": "4 mL",
        "reaction temperature": "120 °C",
        "reaction time": "2 days"
    },
    {
        "Paper": NaN,
        "Remark": NaN,
        "paragraph": "NU-913-TFA: 60 mg ZrCl4 and 30 mg L3 were added into 10 mL DMF in a 6-dram vial. The solution was sonicated for 5 minutes. Then, 1 mL of trifluoroacetic acid (TFA) was added to the solution and shaken for a few seconds. The vial was placed into a 120 °C oven for 2 days. White powders were collected with 75% yield based on L3.",
        "compound name": "NU-913-TFA",
        "metal source": "ZrCl4",
        "metal amount": "60 mg",
        "linker": "L3",
        "linker amount": "30 mg",
        "modulator": "trifluoroacetic acid (TFA)",
        "modulator amount or volume": "1 mL",
        "solvent": "DMF",
        "solvent volume": "10 mL",
        "reaction temperature": "120 °C",
        "reaction time": "2 days"
    },
    {
        "Paper": NaN,
        "Remark": NaN,
        "paragraph": "NU-602: 10 mg ZrCl4 and 10 mg L3 were added into 1 mL N,N-diethylformamide (DEF) in a 1.5-dram vial. The solution was sonicated for 5 minutes. Then, 500 μL of HAc was added to the solution and shaken for a few seconds. The vial was placed into a 120 °C oven for 2 days. Colorless cubic crystals were collected with 89% yield based on L3",
        "compound name": "NU-602",
        "metal source": "ZrCl4",
        "metal amount": "10 mg",
        "linker": "L3",
        "linker amount": "10 mg",
        "modulator": "HAc",
        "modulator amount or volume": "500 μL",
        "solvent": "N,N-diethylformamide (DEF)",
        "solvent volume": "1 mL",
        "reaction temperature": "120 °C",
        "reaction time": "2 days"
    },
    {
        "Paper": "127MFU4",
        "Remark": NaN,
        "paragraph": "Preparation of MFU-4l: MFU-4l was prepared according to previous procedure.S3, S4In a 100-dram scintillation vial H2BTDD (100 mg, 0.36 mmol), ZnCl2 (1.0 g, 7.3 mmol) and DMF (60 mL) were heated for 18 h at 140 °C and cooled down to room temperature. The precipitate was collected by centrifuged and washed with DMF (3 × 20 mL), MeOH (3 × 20 mL), and CH2Cl2 (3 × 20 mL). Then the solid was dried for 24 h at 180 °C under vacuum. Yield 130 mg (95% based on ligand) of brown microcrystalline powder.",
        "compound name": "MFU-4l",
        "metal source": "ZnCl2",
        "metal amount": "1.0 g, 7.3 mmol",
        "linker": "H2BTDD",
        "linker amount": "100 mg, 0.36 mmol",
        "modulator": NaN,
        "modulator amount or volume": NaN,
        "solvent": "DMF",
        "solvent volume": "60 mL",
        "reaction temperature": "140 °C",
        "reaction time": "18 h"
    },
    {
        "Paper": NaN,
        "Remark": NaN,
        "paragraph": "Preparation of Cu(II)-MFU-4l: copper(II) chloride (2.18g, 16.3mmol) was dissolved in N,N-dimethylacetamide (70 mL) and MFU-4l (0.4 g, 0.317 mmol) was added to the solution. The reaction mixture was heated for 20 h at 60 °C in a 100-dram scintillation vial. N,N-dimethylacetamide was exchanged with fresh N,N-dimethylacetamide and then added copper(II) chloride (1.5 g) and heated for 20 h at 60 °C. The green precipitate was centrifuged, washed with N,N-dimethylacetamide, methanol and dichloromethane and dried at 180 °C under vacuum, giving a red-brown powder. Yield 0.360 g (0.302 mmol, 95%). The number of Cu2+ ions in the formula unit, calculated from the Cu/Zn ratio determined by ICP-OES analyses, is 2.9.",
        "compound name": "Cu(II)-MFU-4l",
        "metal source": "copper(II) chloride | copper(II) chloride",
        "metal amount": "2.18g, 16.3mmol | 1.5 g",
        "linker": "MFU-4l",
        "linker amount": "0.4 g, 0.317 mmol",
        "modulator": NaN,
        "modulator amount or volume": NaN,
        "solvent": "N,N-dimethylacetamide | N,N-dimethylacetamide",
        "solvent volume": "70 mL | N/A",
        "reaction temperature": "60 °C | 60 °C",
        "reaction time": "20 h | 20 h"
    },
    {
        "Paper": NaN,
        "Remark": NaN,
        "paragraph": "Preparation of Ni-MFU-4l: Nickel(II) chloride (0.6 g, 2.6 mmol) was dissolved in N,N-dimethylacetamide (16 mL) and MFU-4l (100 mg, 0.08 mmol) was added to the solution. The reaction mixture was heated for 20 h at 60 °C in a 100-dram scintillation vial. N,N-dimethylacetamide was exchanged with fresh N,N-dimethylacetamide and then added Nickel(II) chloride (0.4 g) and heated for 20 h at 60 °C. The green precipitate was centrifuged, washed with N,N-dimethylacetamide, methanol and dichloromethane and dried at 180 °C under vacuum, giving a red-brown powder. Yield 90 mg (95%). The number of Ni2+ ions in the formula unit, calculated from the Cu/Zn ratio determined by ICP-OES analyses, is 4.0.",
        "compound name": "Ni-MFU-4l",
        "metal source": "Nickel(II) chloride | Nickel(II) chloride",
        "metal amount": "0.6 g, 2.6 mmol | 0.4 g",
        "linker": "MFU-4l",
        "linker amount": "100 mg, 0.08 mmol",
        "modulator": NaN,
        "modulator amount or volume": NaN,
        "solvent": "N,N-dimethylacetamide | N,N-dimethylacetamide",
        "solvent volume": "16 mL | N/A",
        "reaction temperature": "60 °C | 60 °C",
        "reaction time": "20 h | 20 h"
    },
    {
        "Paper": NaN,
        "Remark": NaN,
        "paragraph": "Preparation of Co-MFU-4l: Anhydrous cobalt (II) chloride (0.5 g, 2.1 mmol) was dissolved in DMF (16 mL) and MFU-4l (100 mg, 0.08 mmol) was added to the solution. The reaction mixture was stirred for 20 h at 140 °C in a 20-dram vail. The dark-green or dark-blue precipitate was centrifuged, washed with DMF, methanol and dichloromethane and dried at 180 °C under vacuum. Yield 80 mg (80 %). The number of Co2+ ions in the formula unit, calculated from the Co/Zn ratio determined by ICP-OES analyses, is 4.0.",
        "compound name": "Co-MFU-4l",
        "metal source": "Anhydrous cobalt (II) chloride",
        "metal amount": "0.5 g, 2.1 mmol",
        "linker": "MFU-4l",
        "linker amount": "100 mg, 0.08 mmol",
        "modulator": NaN,
        "modulator amount or volume": NaN,
        "solvent": "DMF",
        "solvent volume": "16 mL",
        "reaction temperature": "140 °C",
        "reaction time": "20 h"
    },
    {
        "Paper": "128NU500",
        "Remark": NaN,
        "paragraph": "NU-500 Single Crystal. Zirconium chloride (0.04 mmol, 9.32 mg), H4TCPB-Br2 (0.01 mmol, 7.42 mg), N,N-diethylformamide (2 mL) and formic acid (0.9 mL) were added to a 1.5-dram vial and ultrasonically dissolved. The clear mixture was sealed and heated at 120 °C for 48 h. After cooling down to room temperature, block crystals were formed. Particularly, NU-500 crystals were only formed under stringent reaction conditions. Although smaller NU-500 crystals formed when heated at 120 °C for 24 h, increasing the time to 48 h resulted in crystals that were more suitable for single crystal X-ray diffraction analysis. However, longer heating times and varying the amount of formic acid both led to the crystallization of NU-1008 or mixed NU-600 and NU-1008 phases. Thus, no NU-500 powder could be formed, despite our efforts.After cooling down to room temperature, the generated crystals were collected by centrifugation and washed with N,N-dimethylformamide (5 mL ×3) and acetone (5 mL×3). The crystals were then soaked in acetone overnight and washed with acetone for another three times. The crystals were isolated and thermally activated at 100 °C overnight under dynamic vacuum on a Micromeritics Smart VacPrep instrument.",
        "compound name": "NU-500 Single Crystal",
        "metal source": "Zirconium chloride",
        "metal amount": "9.32 mg, 0.04 mmol",
        "linker": "H4TCPB-Br2",
        "linker amount": "7.42 mg, 0.01 mmol",
        "modulator": "formic acid",
        "modulator amount or volume": "0.9 mL",
        "solvent": "N,N-diethylformamide",
        "solvent volume": "2 mL",
        "reaction temperature": "120 °C",
        "reaction time": "48 h"
    },
    {
        "Paper": NaN,
        "Remark": NaN,
        "paragraph": "NU-600 Single Crystal. Zirconium chloride (0.04 mmol, 9.32 mg), H4TCPB-Br2 (0.01 mmol, 7.42 mg), N,N-diethylformamide (2 mL) and acetic acid (0.75 mL) were added to a 1.5-dram vial and ultrasonically dissolved. The clear mixture was sealed and heated at 120 °C for 24 h. After cooling down to room temperature, cubic crystals were formed.",
        "compound name": "NU-600 Single Crystal",
        "metal source": "Zirconium chloride",
        "metal amount": "9.32 mg, 0.04 mmol",
        "linker": "H4TCPB-Br2",
        "linker amount": "7.42 mg, 0.01 mmol",
        "modulator": "acetic acid",
        "modulator amount or volume": "0.75 mL",
        "solvent": "N,N-diethylformamide",
        "solvent volume": "2 mL",
        "reaction temperature": "120 °C",
        "reaction time": "24 h"
    },
    {
        "Paper": NaN,
        "Remark": NaN,
        "paragraph": "NU-600 Powder. Zirconium chloride (0.04 mmol, 9.32 mg), H4TCPB-Br2 (0.01 mmol,7.42 mg), N,N-diethylformamide (2 mL) and acetic acid (0.25 mL) were added to a 1.5-dram vial and ultrasonically dissolved. The clear mixture was sealed and heated at 120 °C for 24 h. After cooling down to room temperature, the generated powder wascollected by centrifugation and washed with N,N-dimethylformamide (5 mL ×3) andacetone (5 mL ×3). The powder was then soaked in acetone overnight and washed withacetone another three times. The powder was isolated and thermally activated at 100 °C overnight under dynamic vacuum on a Micromeritics Smart VacPrep instrument.",
        "compound name": "NU-600 Powder",
        "metal source": "Zirconium chloride",
        "metal amount": "9.32 mg, 0.04 mmol",
        "linker": "H4TCPB-Br2",
        "linker amount": "7.42 mg, 0.01 mmol",
        "modulator": "acetic acid",
        "modulator amount or volume": "0.25 mL",
        "solvent": "N,N-diethylformamide",
        "solvent volume": "2 mL",
        "reaction temperature": "120 °C",
        "reaction time": "24 h"
    },
    {
        "Paper": NaN,
        "Remark": NaN,
        "paragraph": "NU-906 Single Crystal. Zirconium chloride (0.04 mmol, 9.32 mg), H4TCPB-Br2 (0.01 mmol, 7.42 mg), N,N-dimethylformamide (2 mL) and acetic acid (0.75 mL) were added to a 1.5-dram vial and ultrasonically dissolved. The clear mixture was sealed and heated at 120 °C for 24 h. After cooling down to room temperature, oval crystals were formed.",
        "compound name": "NU-906 Single Crystal",
        "metal source": "Zirconium chloride",
        "metal amount": "9.32 mg, 0.04 mmol",
        "linker": "H4TCPB-Br2",
        "linker amount": "7.42 mg, 0.01 mmol",
        "modulator": "acetic acid",
        "modulator amount or volume": "0.75 mL",
        "solvent": "N,N-dimethylformamide",
        "solvent volume": "2 mL",
        "reaction temperature": "120 °C",
        "reaction time": "24 h"
    },
    {
        "Paper": NaN,
        "Remark": NaN,
        "paragraph": "NU-906 Powder. Zirconium chloride (0.04 mmol, 9.32 mg), H4TCPB-Br2 (0.01 mmol,7.42 mg), N,N-dimethylformamide (2 mL) and acetic acid (0.25 mL) were added to a 1.5-dram vial and ultrasonically dissolved. The clear mixture was sealed and heated at 120 °C for 24 h. After cooling down to room temperature, the generated powder wascollected by centrifugation and washed with N,N-dimethylformamide (5 mL ×3) andacetone (5 mL ×3). Then the powder was soaked in acetone overnight and washed withacetone another three times. The powder was subsequently isolated and thermally activated at 100 °C overnight under dynamic vacuum on a Micromeritics Smart VacPrep instrument.",
        "compound name": "NU-906 Powder",
        "metal source": "Zirconium chloride",
        "metal amount": "9.32 mg, 0.04 mmol",
        "linker": "H4TCPB-Br2",
        "linker amount": "7.42 mg, 0.01 mmol",
        "modulator": "acetic acid",
        "modulator amount or volume": "0.25 mL",
        "solvent": "N,N-dimethylformamide",
        "solvent volume": "2 mL",
        "reaction temperature": "120 °C",
        "reaction time": "24 h"
    },
    {
        "Paper": NaN,
        "Remark": NaN,
        "paragraph": "NU-1008 Single Crystal. Zirconium chloride (0.04 mmol, 9.32 mg), H4TCPB-Br2(0.01 mmol, 7.42 mg), N,N-diethylformamide (2 mL) and formic acid (1 mL) were added to a 1.5-dram vial and ultrasonically dissolved. The clear mixture was sealed and heated at 120 °C for 24 h. After cooling down to room temperature, hexagonal rod shaped crystals were formed.",
        "compound name": "NU-1008 Single Crystal",
        "metal source": "Zirconium chloride",
        "metal amount": "9.32 mg, 0.04 mmol",
        "linker": "H4TCPB-Br2",
        "linker amount": "7.42 mg, 0.01 mmol",
        "modulator": "formic acid",
        "modulator amount or volume": "1 mL",
        "solvent": "N,N-diethylformamide",
        "solvent volume": "2 mL",
        "reaction temperature": "120 °C",
        "reaction time": "24 h"
    },
    {
        "Paper": NaN,
        "Remark": NaN,
        "paragraph": "NU-1008 Powder. NU-1008 powder was synthesized according to reported procedure.2Zirconium oxynitrate hydrate (0.267 mmol, 66.4 mg), N,N-dimethylformamide (1.5 mL) and formic acid (1 mL) were added to a 2-dram vial. The mixture was ultrasonically dissolved and heated at 80 °C for 1 h to obtain the Zr6 node solution. Meanwhile, H4TCPB-Br2 (0.0533 mmol, 38.2 mg) and N,N-dimethylformamide (1.5 mL) were added to a 1.5-dram vial and heated at 80 °C for 1 h to dissolve the linker. After cooling down to room temperature, the clear mixture containing the H4TCPB-Br2 linker wasadded into the prepared Zr6 cluster solution. The mixture was sealed and heated at 100 °C overnight (15-16 h). After cooling down to room temperature, the generated powder was collected by centrifugation and washed with N,N-dimethylformamide (5 mL ×3) and acetone (5 mL ×3). The powder was soaked in acetone overnight andwashed with acetone another three times. The powder was then isolated and thermally activated at 100 °C overnight under dynamic vacuum on a Micromeritics Smart VacPrep instrument",
        "compound name": "NU-1008 Powder",
        "metal source": "Zirconium oxynitrate hydrate",
        "metal amount": "66.4 mg, 0.267 mmol",
        "linker": "H4TCPB-Br2",
        "linker amount": "38.2 mg, 0.0533 mmol",
        "modulator": "formic acid",
        "modulator amount or volume": "1 mL",
        "solvent": "N,N-dimethylformamide | N,N-dimethylformamide",
        "solvent volume": "1.5 mL | 1.5 mL",
        "reaction temperature": "100 °C",
        "reaction time": "overnight (15-16 h)"
    },
    {
        "Paper": "129UHM",
        "Remark": NaN,
        "paragraph": "4 Synthesis of the MOFs4.1 UHM-25-Ala-Boc (11)For the synthesis of bulk material, tetracarboxylic acid 5a (377 mg, 0.58 mmol, 1 eq.) was dissolved inDMF (24 mL). To this solution nitric acid (20 %, 1.9 mL), and then an aqueous solution of copper nitratetrihydrate (c = 100 g/L, 8.8 mL, 88 mg Cu(NO3)2·3H2O, 0.4 mmol, 0.6 eq.) was added. The reactionmixture was placed in an oven at 50 °C for three days. The mother liquor was decanted and the crystalssuspended in fresh DMF. This procedure was repeated twice after 24 hours each. DMF was then replacedwith THF in the same manner. The solvent-exchanged MOF was kept under THF and stored in a closedcontainer.",
        "compound name": "UHM-25-Ala-Boc",
        "metal source": "Cu(NO3)2·3H2O",
        "metal amount": "88 mg, 0.4 mmol, 0.6 eq",
        "linker": "tetracarboxylic acid 5a",
        "linker amount": "377 mg, 0.58 mmol",
        "modulator": "nitric acid",
        "modulator amount or volume": "20 %, 1.9 mL",
        "solvent": "DMF",
        "solvent volume": "24 mL",
        "reaction temperature": "50 °C",
        "reaction time": "three days"
    },
    {
        "Paper": "130ZnLi",
        "Remark": "同",
        "paragraph": "(Me2NH2)[ZnLi(PTCA)(H2O)](DMF)3(Dioxane)(H2O)4 (1) A mixture of 0.10 mmol (30 mg) Zn(NO3)2·6H2O, 1 mmol (42 mg) LiCl, 0.03 mmol (12 mg) H4PTCA, 0.2 mL 1.2 M HCl, and 8 mL DMF/dioxane/H2O (2:1:1) was stirred for thirty minutes, and then transferred to Teflon-lined autoclave and heated at 110 °C for 48 h. After the autoclave cooled over a period of 16 h at a rate of 5 °C·h-1, yellow block-shaped crystals of 1 were collected with a yield of 38% (based on Zn). Elemental analysis: calcd. for C35H53LiN4O18Zn (1): C, 43.34; H, 4.41; N, 4.42. Found: C, 43.17; H, 4.60; N, 4.73. IR spectra (KBr, cm-1): ν = 3403 (m), 3066 (m), 2960 (m), 2519 (w), 1662 (vs), 1590 (vs), 1542 (m), 1392 (vs), 1304 (m), 1253 (m), 1101 (m), 1007 (w), 981 (w), 871 (m), 788 (m), 719 (m), 664 (w), 646 (m). (Me2NH2)[ZnLi(PTCA)](DMF)3(H2O)5 (2) 2 was synthesized by a similar procedure to that for 1, except increase of the reaction temperature from 110 to 140 °C. Light yellow block-shaped crystals of 2 were collected with a yield of 24% (based on Zn). Elemental analysis: calcd. for C31H45LiN4O16Zn (2): C, 45.32; H, 3.80; N, 3.11. Found: C, 45.45; H, 3.88; N, 3.45. IR spectra (KBr, cm-1): ν = 3385 (m), 3051 (m), 2806 (m), 2491 (w), 1651 (vs), 1507 (m), 1398 (vs), 1361 (vs), 1255 (m), 1235 (m), 1118 (m), 1018 (w), 930 (w), 870 (m), 805 (m), 727 (m), 679 (s), 608 (m).",
        "compound name": "(Me2NH2)[ZnLi(PTCA)(H2O)](DMF)3(Dioxane)(H2O)4",
        "metal source": "Zn(NO3)2·6H2O",
        "metal amount": "30 mg, 0.10 mmol",
        "linker": "LiCl | H4PTCA",
        "linker amount": "42 mg, 1 mmol | 12 mg, 0.03 mmol",
        "modulator": "1.2 M HCl",
        "modulator amount or volume": "0.2 mL",
        "solvent": "DMF/dioxane/H2O (2:1:1)",
        "solvent volume": "8 mL",
        "reaction temperature": "110 °C",
        "reaction time": "48 h"
    },
    {
        "Paper": NaN,
        "Remark": "同504",
        "paragraph": "(Me2NH2)[ZnLi(PTCA)(H2O)](DMF)3(Dioxane)(H2O)4 (1) A mixture of 0.10 mmol (30 mg) Zn(NO3)2·6H2O, 1 mmol (42 mg) LiCl, 0.03 mmol (12 mg) H4PTCA, 0.2 mL 1.2 M HCl, and 8 mL DMF/dioxane/H2O (2:1:1) was stirred for thirty minutes, and then transferred to Teflon-lined autoclave and heated at 110 °C for 48 h. After the autoclave cooled over a period of 16 h at a rate of 5 °C·h-1, yellow block-shaped crystals of 1 were collected with a yield of 38% (based on Zn). Elemental analysis: calcd. for C35H53LiN4O18Zn (1): C, 43.34; H, 4.41; N, 4.42. Found: C, 43.17; H, 4.60; N, 4.73. IR spectra (KBr, cm-1): ν = 3403 (m), 3066 (m), 2960 (m), 2519 (w), 1662 (vs), 1590 (vs), 1542 (m), 1392 (vs), 1304 (m), 1253 (m), 1101 (m), 1007 (w), 981 (w), 871 (m), 788 (m), 719 (m), 664 (w), 646 (m). (Me2NH2)[ZnLi(PTCA)](DMF)3(H2O)5 (2) 2 was synthesized by a similar procedure to that for 1, except increase of the reaction temperature from 110 to 140 °C. Light yellow block-shaped crystals of 2 were collected with a yield of 24% (based on Zn). Elemental analysis: calcd. for C31H45LiN4O16Zn (2): C, 45.32; H, 3.80; N, 3.11. Found: C, 45.45; H, 3.88; N, 3.45. IR spectra (KBr, cm-1): ν = 3385 (m), 3051 (m), 2806 (m), 2491 (w), 1651 (vs), 1507 (m), 1398 (vs), 1361 (vs), 1255 (m), 1235 (m), 1118 (m), 1018 (w), 930 (w), 870 (m), 805 (m), 727 (m), 679 (s), 608 (m).",
        "compound name": "(Me2NH2)[ZnLi(PTCA)](DMF)3(H2O)5",
        "metal source": "Zn(NO3)2·6H2O",
        "metal amount": "30 mg, 0.10 mmol",
        "linker": "LiCl | H4PTCA",
        "linker amount": "42 mg, 1 mmol | 12 mg, 0.03 mmol",
        "modulator": "1.2 M HCl",
        "modulator amount or volume": "0.2 mL",
        "solvent": "DMF/dioxane/H2O (2:1:1)",
        "solvent volume": "8 mL",
        "reaction temperature": "140 °C",
        "reaction time": NaN
    },
    {
        "Paper": "131JUC118",
        "Remark": NaN,
        "paragraph": "Synthesis of JUC-118. H8TIAPy (5 mg, 0.0058 mmol),Zn(NO3)2 (10 mg, 0.0529 mmol), DMF (5 mL), DMSO (1 mL),and 2 M HNO3 (0.8 mL) were combined in a 20 mL glass vial, sealedand heated to 85 °C for 24 h, and then cooled to room temperature.Yellow block crystals were collected and air-dried (yield: 80% based onH8TIAPy). Elemental analysis for Zn4(TIAPy)(DMSO)2(H2O)4 =C52H38O22Zn4, calculated (%): C, 48.98; H, 2.98; O, 27.63; Zn, 20.41.Found (%): C, 48.75; H, 3.04; O, 27.91; Zn, 20.31.",
        "compound name": "JUC-118",
        "metal source": "Zn(NO3)2",
        "metal amount": "10 mg, 0.0529 mmol",
        "linker": "H8TIAPy",
        "linker amount": "5 mg, 0.0058 mmol",
        "modulator": "2 M HNO3",
        "modulator amount or volume": "0.8 mL",
        "solvent": "DMF | DMSO",
        "solvent volume": "5 mL | 1 mL",
        "reaction temperature": "85 °C",
        "reaction time": "24 h"
    },
    {
        "Paper": "132MOM11",
        "Remark": NaN,
        "paragraph": "Synthesis of Porph@MOM-11. Cd(NO3)2·4H2O (15.4 mg, 0.050 mmol), H3BPT (14.8 mg, 0.050 mmol), and TMPyP (15.0mg, 0.011 mmol) were added to 2.3 mL of DMF (2.0 mL) and H2O(0.3 mL) in a 7.0 mL scintillation vial. After the solution was heated at 85 °C for 12 h, dark prismatic crystals were harvested and washed withmethanol (yield: 75% based on Cd(NO3)2·4H2O).",
        "compound name": "Porph@MOM-11",
        "metal source": "Cd(NO3)2·4H2O",
        "metal amount": "15.4 mg, 0.050 mmol",
        "linker": "H3BPT",
        "linker amount": "14.8 mg, 0.050 mmol",
        "modulator": "TMPyP",
        "modulator amount or volume": "15.0 mg, 0.011 mmol",
        "solvent": "DMF | H2O",
        "solvent volume": "2.0 mL | 0.3 mL",
        "reaction temperature": "85 °C",
        "reaction time": "12 h"
    },
    {
        "Paper": NaN,
        "Remark": NaN,
        "paragraph": "Synthesis of Porph@MOM-12. CdCl2 (27.5 mg, 0.15 mmol),H3BTC (10.5 mg, 0.050 mmol), and TMPyP (6.0 mg, 0.0045 mmol)were added to a 2.3 mL of DMF (2.0 mL) and H2O (0.3 mL) in a 7.0mL scintillation vial. The reaction mixture was heated to 85 °C for 48h. The resulting dark prismatic crystals were harvested and washedwith methanol (yield: 30% based on CdCl2).",
        "compound name": "Porph@MOM-12",
        "metal source": "CdCl2",
        "metal amount": "27.5 mg, 0.15 mmol",
        "linker": "H3BTC",
        "linker amount": "10.5 mg, 0.050 mmol",
        "modulator": "TMPyP",
        "modulator amount or volume": "6.0 mg, 0.0045 mmol",
        "solvent": "DMF | H2O",
        "solvent volume": "2.0 mL | 0.3 mL",
        "reaction temperature": "85 °C",
        "reaction time": "48 h"
    },
    {
        "Paper": NaN,
        "Remark": NaN,
