Repository: zw-SIMM/SFTLLMs_for_ChemText_Mining

## 1. Data for Paragraph2MOFInfo

- Data for fine-tuning LLMs are in ```data/data_for_llms```.

- Data for fine-tuning bart or T5 are in ```data/data_for_bart_or_t5```. 

(preprocessed beacuse the 512 length limitation, split into 11 prefix tasks )

## 2. Methods for Paragraph2MOFInfo

## 3. Evaluating the results of Paragraph2MOFInfo

All predictions will be saved in ```results/predictions```

Evalutating codes for LLMs (ChatGPT, Llama, Mistral) are in ```evaluate_llms_paragraph2MOFInfo_all.ipynb```

Evalutating codes for LM (Bart or T5) are in ```evaluate_bart_or_t5_Paragraph2NMR.ipynb```

File: Paragraph2MOFInfo/data/raw_data/MOF_annotated_data.json (part 17 of 25)
[
        "paragraph": "Synthesis of Porph@MOM-13. Cd(NO3)2·4H2O (46.3 mg, 0.15mmol), H3TPT (18.1 mg, 0.050 mmol), and TMPyP (6.0 mg, 0.0045mmol) were added to a 2.3 mL solution of DMF (2.0 mL) and H2O(0.3 mL) in a 7.0 mL scintillation vial. The reaction mixture washeated to 85 °C for 48 h. Dark block crystals were harvested andwashed with methanol (yield: 25% based on Cd(NO3)2·4H2O).",
        "compound name": "Porph@MOM-13",
        "metal source": "Cd(NO3)2·4H2O",
        "metal amount": "46.3 mg, 0.15 mmol",
        "linker": "H3TPT",
        "linker amount": "18.1 mg, 0.050 mmol",
        "modulator": "TMPyP",
        "modulator amount or volume": "6.0 mg, 0.0045 mmol",
        "solvent": "DMF | H2O",
        "solvent volume": "2.0 mL | 0.3 mL",
        "reaction temperature": "85 °C",
        "reaction time": "48 h"
    },
    {
        "Paper": "133CoINA",
        "Remark": NaN,
        "paragraph": "Syntheses. Co9-INA. HINA (0.05 g, 0.41 mmol) was dissolved inDMF/H2O (5:1 mL) in a 20 mL glass vial, and to this solution wasadded solid [Co(NO3)2]·6H2O (0.10 g, 0.34 mmol). The mixture wassonicated for 2 min and, then, heated without stirring at 87 °C for 24h. During this period, purple polyhedral-like crystals of Co9-INA wereformed. They were isolated by filtration, washed several times withDMF and diethyl ether, and dried under vacuum. Yield: 67%. Thedried crystalline product was analyzed as [Co9-INA·11DMF·15H2O]Anal. Calcd for C141H191O68N29Co9: C 43.31, H 4.92, N 10.39. Found:C 43.42, H 4.98, N 10.56.",
        "compound name": "Co9-INA",
        "metal source": "[Co(NO3)2]·6H2O",
        "metal amount": "0.10 g, 0.34 mmol",
        "linker": "HINA",
        "linker amount": "0.05 g, 0.41 mmol",
        "modulator": NaN,
        "modulator amount or volume": NaN,
        "solvent": "DMF/H2O",
        "solvent volume": "5:1 mL",
        "reaction temperature": "87 °C",
        "reaction time": "24 h"
    },
    {
        "Paper": "134CuBTC",
        "Remark": NaN,
        "paragraph": "Preparation of Cu3(BTC)2 and Guests. All chemicals wereobtained from Sigma-Aldrich at 99% purity. Liquid guests for vaporadsorption were purified overnight with molecular sieves and calciumchloride. Cu3(BTC)2(H2O)3·xH2O was synthesized by the addition of 0.700 mol of Cu(NO3)2·6H2O in 6 mL of H2O to 0.03510 mol ofH3BTC dispersed by sonication in 6 mL of ethanol. The mixture wasstirred for 20 min, transferred into a 20 mL Teflon insert, placed in aParr solvothermal bomb and heated to 95 °C for 18 h, and then cooledto room temperature over 8 h. Blue crystals were obtained by filtering,washing with deionized water, and air-drying. A single crystal wasisolated for the SCXRD experiments. The remaining crystals wereseparated from a secondary product by alternative washing andsonication in methanol, a process involving four repeats with twowashes performed at 50 °C. The product of pure blue crystals was air dried and used for gravimetric vapor adsorption measurements.",
        "compound name": "Cu3(BTC)2",
        "metal source": "Cu(NO3)2·6H2O",
        "metal amount": "0.700 mol",
        "linker": "H3BTC",
        "linker amount": "0.03510 mol",
        "modulator": NaN,
        "modulator amount or volume": NaN,
        "solvent": "H2O | ethanol",
        "solvent volume": "6 mL | 6 mL",
        "reaction temperature": "95 °C",
        "reaction time": "18 h"
    },
    {
        "Paper": "135MIL53",
        "Remark": NaN,
        "paragraph": "Sample Preparation. [Al(OH)(bdc)]·0.70(H2bdc) was synthe sized by following the procedure reported previously.16 Al(NO3)3·9H2O (5.2 g) was dissolved in deionized water (20 mL) followed byaddition of H2bdc (1.112 g) to the mixture which was then placed intoa 40 mL Teflon-lined stainless steel autoclave. The mixture was heatedto 220 °C for 3 days before being cooled to room temperature withoutquenching. The product was washed with deionized water andseparated by suction filtration to reveal a white powdered solid. Thisproduct was calcined in a tube furnace under static air at 300 °C for 3days to remove the unreacted and occluded H2bdc moleculesproducing monophasic [Al(OH)(bdc)]·H2O, as evidenced by the X ray powder pattern (see Supporting Information Figure SI1) and thermogravimetric analysis data (see Supporting Information FigureSI2). A sample of [Al(OH)(bdc)]·H2O was packed into a 0.5 mmdiameter borosilicate capillary tube and evacuated at 2.1 × 10-1 mbarat 150 °C for 48 h to obtain a fully evacuated sample of lp-[Al(OH)(bdc)]. The evacuated sample was flame-sealed undervacuum.",
        "compound name": "[Al(OH)(bdc)]·0.70(H2bdc)",
        "metal source": "Al(NO3)3·9H2O",
        "metal amount": "5.2 g",
        "linker": "H2bdc",
        "linker amount": "1.112 g",
        "modulator": NaN,
        "modulator amount or volume": NaN,
        "solvent": "deionized water",
        "solvent volume": "20 mL",
        "reaction temperature": "220 °C",
        "reaction time": "3 days"
    },
    {
        "Paper": NaN,
        "Remark": NaN,
        "paragraph": "The synthesis of [AlF(bdc)] was developed from the previouslyreported method19 with replacement of the solvent dimethylforma mide (DMF) by DEF. AlF3 (0.0084 g) was dissolved in 10 mL DEF followed by addition of H2bdc (0.996 g). The mixture was then loadedinto a 23 mL Teflon-lined stainless steel autoclave that was heated at220 °C for 4 days. The mother liquor was removed by suctionfiltration leaving a white fine powder product that was washed with 20mL of DMF prior to being stirred overnight in 15 mL of methanol.The powder was recovered by filtration and dried at 70 °C beforebeing calcined in static air at 300 °C for 24 h in order to remove anyoccluded guest molecules from the framework. Successful synthesis of[AlF(bdc)] is indicated by the powder X-ray diffraction pattern (seeSupporting Information Figure SI3) and thermogravimetric analysisdata (see Supporting Information Figure SI4). A sample of [AlF(bdc)]was packed into a 0.5 mm diameter borosilicate capillary tube andevacuated at 2.1 × 10-1 mbar at 200 °C for 24 h to obtain a fullyevacuated sample of ortho-lp-[AlF(bdc)]. The evacuated sample wasflame-sealed under vacuum. Another sample of [AlF(bdc)] was packedinto a 0.5 mm diameter aluminum capillary tube and evacuated at 2.1× 10?1 mbar at 200 °C for 24 h to obtain a fully evacuated sample ofortho-lp-[AlF(bdc)]. The evacuated sample was sealed under vacuumby crimping the aluminum tube and further sealing it with super glue",
        "compound name": "[AlF(bdc)]",
        "metal source": "AlF3",
        "metal amount": "0.0084 g",
        "linker": "H2bdc",
        "linker amount": "0.996 g",
        "modulator": NaN,
        "modulator amount or volume": NaN,
        "solvent": "DEF",
        "solvent volume": "10 mL",
        "reaction temperature": "220 °C",
        "reaction time": "4 days"
    },
    {
        "Paper": "136ZnBTATDA",
        "Remark": NaN,
        "paragraph": "Synthesis of MOF 1. A mixture of Zn(NO3)2·6H2O (1.487 g,5 mmol), HBTA (0.715 g, 6 mmol), and H2TDA (0.344 g,2 mmol) were dissolved in the mixed DMF-ethanol-water(70/70/70 mL) solution and heated in a vial (400 mL) at 100 °C for 24 h. The colorless octahedron-shaped crystals formed werecollected, washed with DMF, and dried in air (1.883 g; yield:72%). Elem. anal. calcd for Zn5(BTA)6(TDA)2 3 15DMF3 8H2O(C93H149N33O31S2Zn5): C, 42.69; H, 5.74; N, 17.67. Found: C,42.84; H, 5.81; N, 17.65. Sample of MOF 1 was soaked inmethanol, filtered, and activated under high vacuum at 150 Covernight to get MOF 1a.",
        "compound name": "MOF 1",
        "metal source": "Zn(NO3)2·6H2O",
        "metal amount": "1.487 g, 5 mmol",
        "linker": "HBTA | H2TDA",
        "linker amount": "0.715 g, 6 mmol | 0.344 g, 2 mmol",
        "modulator": NaN,
        "modulator amount or volume": NaN,
        "solvent": "DMF-ethanol-water",
        "solvent volume": "70/70/70 mL",
        "reaction temperature": "100 °C",
        "reaction time": "24 h"
    },
    {
        "Paper": "137CdMOF",
        "Remark": NaN,
        "paragraph": "Synthesis of Compound {[Cd1.5(L)(H2O)]·2THF}n (1-THF).Ligand 4,4',4″-(benzene-1,3,5-triyltrimethylene)tribenzoic acid (H3L)(0.075 mM, 36 mg) was deprotonated in aqueous solution usingNaOH, and the solution pH was maintained at about 6.2-6.6. Thenthe aqueous solution of Cd(NO3)2·4H2O (0.05 mM, 15.42 mg) wasslowly added in the ligand solution. The total volume of the mixturewas maintained at 4 mL using water as the solvent. Furthertetrahydrofuran (THF) was added (2 mL) as a second solvent inthe reaction mixture. This reaction mixture was allowed to react in aTeflon vessel (of capacity 18 mL volume) sealed in a steel vessel at 160 °C for 3 days. The reaction was allowed to cool slowly at a rate of5.5 °C/h. After slow cooling of the reaction mixture, it yieldedcolorless block-shaped fully grown clean crystals of 1-THF. Anal.Calcd for C70H70Cd3O24: C, 51.50; H, 4.32. Found: C, 51.46; H, 4.36",
        "compound name": "{[Cd1.5(L)(H2O)]·2THF}n (1-THF)",
        "metal source": "Cd(NO3)2·4H2O",
        "metal amount": "0.05 mM, 15.42 mg",
        "linker": "4,4',4″-(benzene-1,3,5-triyltrimethylene)tribenzoic acid (H3L)",
        "linker amount": "0.075 mM, 36 mg",
        "modulator": NaN,
        "modulator amount or volume": NaN,
        "solvent": "water | tetrahydrofuran (THF)",
        "solvent volume": "4 mL | 2 mL",
        "reaction temperature": "160 °C",
        "reaction time": "3 days"
    },
    {
        "Paper": "138NTUZ8",
        "Remark": NaN,
        "paragraph": "Synthesis of (HTEA)4[(Zn4O)2Zn(BTC)6] (NTU-Z8). A mixture of anhydrous Zn(OAc)2 (1 mmol, 0.18 g), H3BTC (1 mmol, 0.21 g), triethylamine (TEA) (0.5 mL), and 3 mL PEG-400 was put into a 23 mL Teflon-lined stainless-steel autoclave and heated at 160 °C for 6 days. Then, the mixture was naturally cooled to room temperature and washed with methanol to give colourless crystals of NTU-Z8. Yield: 51 % (based on H3BTC).",
        "compound name": "(HTEA)4[(Zn4O)2Zn(BTC)6] (NTU-Z8)",
        "metal source": "anhydrous Zn(OAc)2",
        "metal amount": "0.18 g, 1 mmol",
        "linker": "H3BTC",
        "linker amount": "0.21 g, 1 mmol",
        "modulator": "triethylamine (TEA)",
        "modulator amount or volume": "0.5 mL",
        "solvent": "PEG-400",
        "solvent volume": "3 mL",
        "reaction temperature": "160 °C",
        "reaction time": "6 days"
    },
    {
        "Paper": NaN,
        "Remark": NaN,
        "paragraph": "Synthesis of (HTEA)4[Zn5(BTC)2(HBTC)4] (NTU-Z9). A mixture of anhydrous Zn(OAc)2 (1 mmol, 0.18 g), H3BTC (1 mmol, 0.21 g), triethylamine (TEA) (0.5 mL), and 3 mL Octanoic acid was put into a 23 mL Teflon-lined stainless-steel autoclave and heated at 160 °C for 6 days. Then, the mixture was naturally cooled to room temperature and washed with methanol to give colourless crystals of NTU-Z9. Yield: 72 % (based on H3BTC).",
        "compound name": "(HTEA)4[Zn5(BTC)2(HBTC)4] (NTU-Z9)",
        "metal source": "anhydrous Zn(OAc)2",
        "metal amount": "0.18 g, 1 mmol",
        "linker": "H3BTC",
        "linker amount": "0.21 g, 1 mmol",
        "modulator": "triethylamine (TEA)",
        "modulator amount or volume": "0.5 mL",
        "solvent": "Octanoic acid",
        "solvent volume": "3 mL",
        "reaction temperature": "160 °C",
        "reaction time": "6 days"
    },
    {
        "Paper": NaN,
        "Remark": NaN,
        "paragraph": "Synthesis of [Zn9(3-O)2(BTC)6(H3O)4] (NTU-Z10). A mixture of anhydrous Zn(OAc)2 (1.5 mmol, 0.27 g), H3BTC (1 mmol, 0.21 g), pyridine (0.3 mL), and 3 mL PEG-400 was put into a 23 mL Teflon-lined stainless-steel autoclave and heated at 160 °C for 6 days. Then, the mixture was naturally cooled to room temperature and washed with methanol to give colourless crystals of NTU-Z10. Yield: 21 % (based on H3BTC).",
        "compound name": "[Zn9(3-O)2(BTC)6(H3O)4] (NTU-Z10)",
        "metal source": "anhydrous Zn(OAc)2",
        "metal amount": "0.18 g, 1.5 mmol",
        "linker": "H3BTC",
        "linker amount": "0.21 g, 1 mmol",
        "modulator": "pyridine",
        "modulator amount or volume": "0.3 mL",
        "solvent": "PEG-400",
        "solvent volume": "3 mL",
        "reaction temperature": "160 °C",
        "reaction time": "6 days"
    },
    {
        "Paper": NaN,
        "Remark": NaN,
        "paragraph": "Synthesis of [Zn3(3-O)(BTC)2(H3O)2] (NTU-Z11). A mixture of Zn(NO3)2.6H2O (1 mmol, 0.30 g), H3BTC (1 mmol, 0.21 g), pyridine (Py) (0.5 mL), and 3 mL PEG-400 was put into a 23 mL Teflon-lined stainless-steel autoclave and heated at 160 °C for 6 days. Then, the mixture was naturally cooled to room temperature and washed with methanol to give colourless crystals of NTU-Z11. Yield: 79 % (based on H3BTC).",
        "compound name": "[Zn3(3-O)(BTC)2(H3O)2] (NTU-Z11)",
        "metal source": "Zn(NO3)2.6H2O",
        "metal amount": "0.30 g, 1 mmol",
        "linker": "H3BTC",
        "linker amount": "0.21 g, 1 mmol",
        "modulator": "pyridine (Py)",
        "modulator amount or volume": "0.5 mL",
        "solvent": "PEG-400",
        "solvent volume": "3 mL",
        "reaction temperature": "160 °C",
        "reaction time": "6 days"
    },
    {
        "Paper": NaN,
        "Remark": NaN,
        "paragraph": "Synthesis of [Zn(HBTC)(H2BTC)Py(H3O)] (NTU-Z12). A mixture of anhydrous Zn(OAc)2 (1 mmol, 0.18 g), H3BTC (1 mmol, 0.21 g), pyridine (Py) (0.3 mL), and 3 mL Octanoic acid was put into a 23 mL Teflon-lined stainless-steel autoclave and heated at 160 °C for 6 days. Then, the mixture was naturally cooled to room temperature and washed with methanol to give colourless block crystals of NTU-Z12. Yield: 68 % (based on H3BTC).",
        "compound name": "[Zn(HBTC)(H2BTC)Py(H3O)] (NTU-Z12)",
        "metal source": "anhydrous Zn(OAc)2",
        "metal amount": "0.18 g, 1 mmol",
        "linker": "H3BTC",
        "linker amount": "0.21 g, 1 mmol",
        "modulator": "pyridine (Py)",
        "modulator amount or volume": "0.3 mL",
        "solvent": "Octanoic acid",
        "solvent volume": "3 mL",
        "reaction temperature": "160 °C",
        "reaction time": "6 days"
    },
    {
        "Paper": NaN,
        "Remark": NaN,
        "paragraph": "Synthesis of [Zn(HBTC)(Py)2] (NTU-Z13). A mixture of anhydrous Zn(OAc)2 (1 mmol, 0.18 g), H3BTC (1 mmol, 0.21 g), pyridine (0.3 mL), and 2 g hexadecyltributylphosphonium bromide was put into a 23 mL Teflon-lined stainless-steel autoclave and heated at 160 °C for 6 days. Then, the mixture was naturally cooled to room temperature and washed with methanol to give colourless crystals of NTU-Z13. Yield: 65 % (based on H3BTC).",
        "compound name": "[Zn(HBTC)(Py)2] (NTU-Z13)",
        "metal source": "anhydrous Zn(OAc)2",
        "metal amount": "0.18 g, 1 mmol",
        "linker": "H3BTC",
        "linker amount": "0.21 g, 1 mmol",
        "modulator": "pyridine",
        "modulator amount or volume": "0.3 mL",
        "solvent": "hexadecyltributylphosphonium bromide",
        "solvent volume": "2 g",
        "reaction temperature": "160 °C",
        "reaction time": "6 days"
    },
    {
        "Paper": "139NTUZ30",
        "Remark": "同",
        "paragraph": "NTU-Z30. A mixture of Co(NO3)2·H2O (1mmol, 0.291g), 1,3,5-benzenetricarboxylic acid (H3BTC; 0.5 mmol,0.105 g), triethylamine (TEA; 1 mL), and 4 mL of nonanoic acid wasput into a 23 mL autoclave and heated at 160 °C for 6 days. Then, thereaction was naturally cooled and washed with acetone to give purple black bar crystals of NTU-Z30 (see the photograph of Figure S1a, SI).Yield: 80% (based on H3BTC). EA and ICP analysis forCo4C54H62N3O26 (1404.79): Co, 16.92; C, 46.08; H, 4.55; N, 3.05(calcd: Co, 16.80; C, 46.13; H, 4.41; N, 2.99). IR (KBr pellet):676(vs), 719(s), 758(s), 823(s), 879(s), 939(s), 1051(s), 1099(s),1186(m), 1249(m), 1367(m), 1441(m), 1492(s), 1561(m), 1613(m),1635(m), 1721(m), 2857(s), 2926(s), 3017(s), 3415(vs).A synthesis procedure similar to that forpreparing NTU-Z30 has been adopted but with a difference ratio ofraw materials. For NTU-Z31, a mixture of Co(NO3)2·H2O (0. 5mmol, 0.145 g), H3BTC (1 mmol, 0.210 g), TEA (2.5 mL), and 2.5mL of nonanoic acid was employed, and red bar crystals of NTU-Z31(see the photograph of Figure S1b, SI) were obtained in 70% yield(based on H3BTC). EA and ICP analysis for CoC15H21NO7 (386.26):Co, 15.21; C, 46.53; H, 1.55; N, 4.17 (calcd: Co, 15.27; C, 46.60; H,1.41; N, 4.26). IR (KBr pellet): 685(vs), 715(s), 762(s), 827(s),874(s), 1048(vs), 1181(vs), 1259(s), 1367(m), 1436(m), 1492(s),1561(m), 1618(m), 1696(s), 2491(vs), 2680(s), 2857(s), 2926(s),3112(vs), 3411(vs).",
        "compound name": "NTU-Z30",
        "metal source": "Co(NO3)2·H2O",
        "metal amount": "0.291g, 1 mmol",
        "linker": "1,3,5-benzenetricarboxylic acid (H3BTC)",
        "linker amount": "0.105 g, 0.5 mmol",
        "modulator": "triethylamine (TEA)",
        "modulator amount or volume": "1 mL",
        "solvent": "nonanoic acid",
        "solvent volume": "4 mL",
        "reaction temperature": "160 °C",
        "reaction time": "6 days"
    },
    {
        "Paper": NaN,
        "Remark": "同522",
        "paragraph": "NTU-Z30. A mixture of Co(NO3)2·H2O (1mmol, 0.291g), 1,3,5-benzenetricarboxylic acid (H3BTC; 0.5 mmol,0.105 g), triethylamine (TEA; 1 mL), and 4 mL of nonanoic acid wasput into a 23 mL autoclave and heated at 160 °C for 6 days. Then, thereaction was naturally cooled and washed with acetone to give purple black bar crystals of NTU-Z30 (see the photograph of Figure S1a, SI).Yield: 80% (based on H3BTC). EA and ICP analysis forCo4C54H62N3O26 (1404.79): Co, 16.92; C, 46.08; H, 4.55; N, 3.05(calcd: Co, 16.80; C, 46.13; H, 4.41; N, 2.99). IR (KBr pellet):676(vs), 719(s), 758(s), 823(s), 879(s), 939(s), 1051(s), 1099(s),1186(m), 1249(m), 1367(m), 1441(m), 1492(s), 1561(m), 1613(m),1635(m), 1721(m), 2857(s), 2926(s), 3017(s), 3415(vs).A synthesis procedure similar to that forpreparing NTU-Z30 has been adopted but with a difference ratio ofraw materials. For NTU-Z31, a mixture of Co(NO3)2·H2O (0. 5mmol, 0.145 g), H3BTC (1 mmol, 0.210 g), TEA (2.5 mL), and 2.5mL of nonanoic acid was employed, and red bar crystals of NTU-Z31(see the photograph of Figure S1b, SI) were obtained in 70% yield(based on H3BTC). EA and ICP analysis for CoC15H21NO7 (386.26):Co, 15.21; C, 46.53; H, 1.55; N, 4.17 (calcd: Co, 15.27; C, 46.60; H,1.41; N, 4.26). IR (KBr pellet): 685(vs), 715(s), 762(s), 827(s),874(s), 1048(vs), 1181(vs), 1259(s), 1367(m), 1436(m), 1492(s),1561(m), 1618(m), 1696(s), 2491(vs), 2680(s), 2857(s), 2926(s),3112(vs), 3411(vs).",
        "compound name": "NTU-Z31",
        "metal source": "Co(NO3)2·H2O",
        "metal amount": "0.145 g, 0. 5 mmol",
        "linker": "H3BTC",
        "linker amount": "0.210 g, 1 mmol",
        "modulator": "TEA",
        "modulator amount or volume": "2.5 mL",
        "solvent": "nonanoic acid",
        "solvent volume": "2.5 mL",
        "reaction temperature": NaN,
        "reaction time": NaN
    },
    {
        "Paper": NaN,
        "Remark": NaN,
        "paragraph": "For NTU- Z32, a mixture of Co(NO3)2·H2O (0.5mmol, 0.145 g), H3BTC (0.5 mmol, 0.105 g), TEA (1 mL), and 4 mLof nonanoic acid was used, and purple prism crystals of NTU-Z32were obtained (see the photograph of Figure S1c, SI). Yield: 80%(based on H3BTC). EA and ICP analysis for Co3C60H76N4O24(1414.04): Co, 12.56; C, 50.97; H, 5.17; N, 4.07 (calcd: Co, 12.52;C, 50.92; H, 5.37; N, 3.96). IR (KBr pellet): 685(vs), 715(s), 762(s),1181(s), 1259(s), 1367(m), 1432(m), 1488(s), 1561(m), 1622(m),1691(s), 2491(vs), 2676(s), 2737(vs), 2857(vs), 2931(s), 2983(s),3112(s), 3411(vs).",
        "compound name": "NTU-Z32",
        "metal source": "Co(NO3)2·H2O",
        "metal amount": "0.145 g, 0. 5 mmol",
        "linker": "H3BTC",
        "linker amount": "0.5 mmol, 0.105 g",
        "modulator": "TEA",
        "modulator amount or volume": "1 mL",
        "solvent": "nonanoic acid",
        "solvent volume": "4 mL",
        "reaction temperature": NaN,
        "reaction time": NaN
    },
    {
        "Paper": "140CdMOF",
        "Remark": NaN,
        "paragraph": "Synthesis of Complex 1 [Cd3(L1)2(DMA)2]·DMA. Cd(NO3)2·4H2O (5.0 mg, 0.016 mmol), H3L1 (2.0 mg, 0.0053 mmol), and DMA(1 mL) were heated to 120 °C for 3000 min in a sealed tube. Thecolorless crystalline blocks formed on the wall of the glass tube werecollected by filtration, washed with DMA and EtOH, and dried in air(yield: 25%, based on cadmium). Anal. Calcd (Found) for 1: C, 57.19(57.21); H, 6.48 (6.55); N, 3.88 (3.84)%. IR peaks (KBr, cm-1): 3512(m), 2933 (m), 1623 (s), 1542 (s), 1417 (s), 1275 (m), 1097 (w),1035 (w), 873 (m), 668 (m).",
        "compound name": "[Cd3(L1)2(DMA)2]·DMA",
        "metal source": "Cd(NO3)2·4H2O",
        "metal amount": "5.0 mg, 0.016 mmol",
        "linker": "H3L1",
        "linker amount": "2.0 mg, 0.0053 mmol",
        "modulator": NaN,
        "modulator amount or volume": NaN,
        "solvent": "DMA",
        "solvent volume": "1 mL",
        "reaction temperature": "120 °C",
        "reaction time": "3000 min"
    },
    {
        "Paper": NaN,
        "Remark": NaN,
        "paragraph": "Synthesis of Complex 2 [Zn3(L2)3(H2O)2]·5H2O·2EtOH. Zn(NO3)2·6H2O (20 mg, 0.068 mmol), H3L1 (20 mg, 0.053 mmol), and5 mL EtOH and H2O (v/v = 4/1) were heated to 120 °C for 3000min in a 20 mL vial. The colorless, block-shaped crystals were obtainedand washed with EtOH (yield: 30%, based on zinc). Anal. Calcd(Found) for 2: C, 63.19 (63.35), H, 7.00 (7.12)%. IR peaks (KBr,cm?1): 3442 (m), 2924 (m), 1657 (s), 1551 (s), 1417 (s), 1275 (s),1096 (w), 1043 (w), 865 (w), 632 (w).",
        "compound name": "[Zn3(L2)3(H2O)2]·5H2O·2EtOH",
        "metal source": "Zn(NO3)2·6H2O",
        "metal amount": "20 mg, 0.068 mmol",
        "linker": "H3L1",
        "linker amount": "20 mg, 0.053 mmol",
        "modulator": NaN,
        "modulator amount or volume": NaN,
        "solvent": "EtOH and H2O",
        "solvent volume": "5 mL, v/v = 4/1",
        "reaction temperature": "120 °C",
        "reaction time": "3000 min"
    },
    {
        "Paper": "141ZnMOF",
        "Remark": NaN,
        "paragraph": "Synthesis of I. A mixture of Zn(NO3)2·6H2O (50 mg), H3L1 (10 mg), HNO3 (5 μl, 16 mol/L) and DMA (0.5 ml) was stirred for ca. 20 min in air, then transferred and sealed in a 4 ml Teflon-lined autoclave, which was heated at 120 °C for 48 h. After cooling to the room temperature, the corlorless crystals were obtained. IR (cm-1): 3432 (s), 1626 (s), 1595(s), 1383 (s), 1258 (s), 1180 (s), 1011 (s), 868 (s), 769(s), 720 (s), 588(s). Fig. S1 The potential matrix of corporation between selected tricarboxylate ligands and dicarboxylate ligands for preparation the PCPs with tunable pore size and type simultaneously.",
        "compound name": "I",
        "metal source": "Zn(NO3)2·6H2O",
        "metal amount": "50 mg",
        "linker": "H3L1",
        "linker amount": "10 mg",
        "modulator": "HNO3",
        "modulator amount or volume": "5 μl, 16 mol/L",
        "solvent": "DMA",
        "solvent volume": "0.5 ml",
        "reaction temperature": "120 °C",
        "reaction time": "48 h"
    },
    {
        "Paper": NaN,
        "Remark": NaN,
        "paragraph": "Synthesis of Ia. A mixture of Zn(NO3)2·6H2O (50 mg), H3L1 (10 mg) and H2BDC(6 mg) in DMA (0.5 ml) was stirred for ca. 20 min in air, then transferred and sealed in a 4 ml Teflon-lined autoclave, which was heated at 120 °C for 48 h. After cooling to the room temperature, the corlorless crystals were obtained. IR (cm-1): 3393 (s), 1614 (s), 1581(s), 1499 (s), 1383 (s), 1264 (s), 1180 (s), 1005(s), 775(s), 715 (s), 588(s).",
        "compound name": "Ia",
        "metal source": "Zn(NO3)2·6H2O",
        "metal amount": "50 mg",
        "linker": "H3L1 | H2BDC",
        "linker amount": "10 mg | 6 mg",
        "modulator": NaN,
        "modulator amount or volume": NaN,
        "solvent": "DMA",
        "solvent volume": "0.5 ml",
        "reaction temperature": "120 °C",
        "reaction time": "48 h"
    },
    {
        "Paper": NaN,
        "Remark": NaN,
        "paragraph": "Synthesis of Ib. A mixture of Zn(NO3)2·6H2O (50 mg), H3L1 (10 mg) and H2BNDC (3.8 mg) in 0.5 ml DMA was stirred for ca. 20 min in air, then transferred and sealed in a 4 ml Teflon-lined autoclave, which was heated at 120 °C for 48 h. After cooling to the room temperature, the corlorless crystals were obtained. IR (cm-1): 3487 (s), 1613 (s), 1586(s), 1441 (s), 1391 (s), 1360 (s), 1262 (s), 1182 (s), 1013(s), 770(s), 717 (s), 589(s).",
        "compound name": "Ib",
        "metal source": "Zn(NO3)2·6H2O",
        "metal amount": "50 mg",
        "linker": "H3L1 | H2BNDC",
        "linker amount": "10 mg | 3.8 mg",
        "modulator": NaN,
        "modulator amount or volume": NaN,
        "solvent": "DMA",
        "solvent volume": "0.5 ml",
        "reaction temperature": "120 °C",
        "reaction time": "48 h"
    },
    {
        "Paper": NaN,
        "Remark": NaN,
        "paragraph": "Synthesis of Ic. A mixture of Zn(NO3)2·6H2O (50 mg), H3L1 (10 mg), H2NPDC (3.8 mg) and HNO3(5 μl, 16 mol/L) in 0.5 ml DMA was stirred for ca. 20 min in air, then transferred and sealed in a 4 ml Teflon-lined autoclave, which was heated at 120 °C for 48 h. After cooling to the room temperature, the corlorless crystals were obtained. IR (cm-1): 3457 (s), 1618 (s), 1588(s), 1443 (s), 1393 (s), 1358 (s), 1264 (s), 1184 (s), 1011(s), 772(s), 714 (s), 589(s).",
        "compound name": "Ic",
        "metal source": "Zn(NO3)2·6H2O",
        "metal amount": "50 mg",
        "linker": "H3L1 | H2NPDC",
        "linker amount": "10 mg | 3.8 mg",
        "modulator": "HNO3",
        "modulator amount or volume": "5 μl, 16 mol/L",
        "solvent": "DMA",
        "solvent volume": "0.5 ml",
        "reaction temperature": "120 °C",
        "reaction time": "48 h"
    },
    {
        "Paper": NaN,
        "Remark": NaN,
        "paragraph": "Synthesis of Id. A mixture of Zn(NO3)2·6H2O (50 mg), H3L1 (10 mg) H2BPDC (6 mg) and HNO3 (5 μl, 16 mol/L) in 1 ml DMA/DEF (1:1) was stirred for ca. 20 min in air, then transferred and sealed in a 4 ml Teflon-lined autoclave, which was heated at 125 °C for 48 h. After cooling to the room temperature, the corlorless crystals were obtained. IR (cm-1): 3442 (s), 1616 (s), 1586(s), 1439 (s), 1392 (s), 1360 (s), 1263 (s), 1185 (s), 1011(s), 771(s), 718 (s), 590(s).",
        "compound name": "Id",
        "metal source": "Zn(NO3)2·6H2O",
        "metal amount": "50 mg",
        "linker": "H3L1 | H2BPDC",
        "linker amount": "10 mg | 6 mg",
        "modulator": "HNO3",
        "modulator amount or volume": "5 μl, 16 mol/L",
        "solvent": "DMA/DEF",
        "solvent volume": "1 ml, 1:1",
        "reaction temperature": "125 °C",
        "reaction time": "48 h"
    },
    {
        "Paper": NaN,
        "Remark": NaN,
        "paragraph": "Synthesis of IIa. A mixture of Zn(NO3)2·6H2O (110 mg), H3L2 (30 mg), H2BDC(4 mg), HNO3 (5 μl, 16 mol/L) and DMA (1 ml) was stirred for ca. 20 min in air, then transferred and sealed in a 20 ml Teflon-lined autoclave, which was heated at 110 °C for 48 h. After cooling to the room temperature, the corlorless crystals were obtained. IR (cm-1): 3393 (s), 1655 (s), 1621(s), 1584(m), 1556(m), 1499 (s), 1372 (s), 1262 (s), 1188 (s), 1102 (s), 1016(s), 875(s), 840 (s), 774 (s), 719 (s), 590(s).",
        "compound name": "IIa",
        "metal source": "Zn(NO3)2·6H2O",
        "metal amount": "110 mg",
        "linker": "H3L2 | H2BDC",
        "linker amount": "30 mg | 4 mg",
        "modulator": "HNO3",
        "modulator amount or volume": "5 μl, 16 mol/L",
        "solvent": "DMA",
        "solvent volume": "1 ml",
        "reaction temperature": "110 °C",
        "reaction time": "48 h"
    },
    {
        "Paper": NaN,
        "Remark": NaN,
        "paragraph": "Synthesis of IIb. A mixture of Zn(NO3)2·6H2O (110 mg), H3L2 (30 mg), H2BNDC(5.5 mg), HNO3 (5 μl, 16 mol/L) and DMA (1 ml) was stirred for ca. 20 min in air, then transferred and sealed in a 20 ml Teflon-lined autoclave, which was heated at 120 °C for 48 h. After cooling to the room temperature, the corlorless crystals were obtained. IR (cm-1): 3460 (s), 1659(s), 1620 (s), 1584(s), 1551(s), 1403 (s), 1366 (s), 1327 (s), 1259 (s),1188 (s), 1092 (s), 1015(s), 879(s), 782 (s), 717 (s), 658(s), 593(s).",
        "compound name": "IIb",
        "metal source": "Zn(NO3)2·6H2O",
        "metal amount": "110 mg",
        "linker": "H3L2 | H2BNDC",
        "linker amount": "30 mg | 5.5 mg",
        "modulator": "HNO3",
        "modulator amount or volume": "5 μl, 16 mol/L",
        "solvent": "DMA",
        "solvent volume": "1 ml",
        "reaction temperature": "120 °C",
        "reaction time": "48 h"
    },
    {
        "Paper": NaN,
        "Remark": NaN,
        "paragraph": "Synthesis of IIcA. mixture of Zn(NO3)2·6H2O (110 mg), H3L2 (30 mg), H2NPDC(5.5 mg), HNO3 (5 μl, 16 mol/L) and DMA (1 ml) was stirred for ca. 20 min in air, then transferred and sealed in a 20 ml Teflon-lined autoclave, which was heated at 110 °C for 48 h. After cooling to the room temperature, the corlorless crystals were obtained. IR (cm-1): 3417 (s), 1620 (s), 1582(s), 1550(s), 1395 (s), 1365 (s),1262 (s), 1184 (s), 1145 (s), 1104 (s), 1011(s), 879(s), 840 (s), 774 (s), 717(s), 676 (s), 588(s).",
        "compound name": "IIc",
        "metal source": "Zn(NO3)2·6H2O",
        "metal amount": "110 mg",
        "linker": "H3L2 | H2NPDC",
        "linker amount": "30 mg | 5.5 mg",
        "modulator": "HNO3",
        "modulator amount or volume": "5 μl, 16 mol/L",
        "solvent": "DMA",
        "solvent volume": "1 ml",
        "reaction temperature": "110 °C",
        "reaction time": "48 h"
    },
    {
        "Paper": NaN,
        "Remark": NaN,
        "paragraph": "Synthesis of IId. A mixture of Zn(NO3)2·6H2O (110 mg), H3L2 (30 mg), H2BPDC(6 mg), HNO3 (5 μl, 16 mol/L) and DMA (1 ml) was stirred for ca. 20 min in air, then transferred and sealed in a 20 ml Teflon-lined autoclave, which was heated at 110 °C for 48 h. After cooling to the room temperature, the corlorless crystals were obtained. IR (cm-1): 3392 (s), 1620 (s), 1582 (s), 1551 (s), 1394(s), 1368 (s), 1277 (s), 1261 (s), 1185 (s), 1146(s), 1100 (s), 1059 (s), 1016(s), 915 (s), 875 (s), 841 (s), 777 (s), 718 (s), 676 (s), 590(s).",
        "compound name": "IId",
        "metal source": "Zn(NO3)2·6H2O",
        "metal amount": "110 mg",
        "linker": "H3L2 | H2BPDC",
        "linker amount": "30 mg | 6 mg",
        "modulator": "HNO3",
        "modulator amount or volume": "5 μl, 16 mol/L",
        "solvent": "DMA",
        "solvent volume": "1 ml",
        "reaction temperature": "110 °C",
        "reaction time": "48 h"
    },
    {
        "Paper": NaN,
        "Remark": NaN,
        "paragraph": "Synthesis of IIIc. A mixture of Zn(NO3)2·6H2O (45 mg), H3L3 (10 mg), H2NPDC(5 mg), HNO3 (5 μl, 16 mol/L) and DMA (0.5 ml) was stirred for ca. 20 min in air, then transferred and sealed in a 20 ml Teflon-lined autoclave, which was heated at 120 °C for 48 h. After cooling to the room temperature, the corlorless crystals were obtained. IR (cm-1): 3398 (s), 1620 (s), 1582 (s), 1550 (s), 1395(s), 1367 (s), 1262(s), 1185 (s), 1144(s), 1103 (s), 1058 (s), 10165(s), 878 (s), 840 (s), 775 (s), 717 (s), 676 (s), 589(s).",
        "compound name": "IIIc",
        "metal source": "Zn(NO3)2·6H2O",
        "metal amount": "45 mg",
        "linker": "H3L3 | H2NPDC",
        "linker amount": "10 mg | 5 mg",
        "modulator": "HNO3",
        "modulator amount or volume": "5 μl, 16 mol/L",
        "solvent": "DMA",
        "solvent volume": "0.5 ml",
        "reaction temperature": "120 °C",
        "reaction time": "48 h"
    },
    {
        "Paper": NaN,
        "Remark": NaN,
        "paragraph": "Synthesis of IIId A mixture of Zn(NO3)2·6H2O (45 mg), H3L2 (10 mg), H2BPDC(6 mg), HNO3 (5 μl, 16 mol/L) and DMA (0.5 ml) was stirred for ca. 20 min in air, then transferred and sealed in a 20 ml Teflon-lined autoclave, which was heated at 120 °C for 48 h. After cooling to the room temperature, the corlorless crystals were obtained. IR (cm-1): 3428 (s), 1608 (s), 1587 (s), 1560 (s), 1442(s), 1298 (s), 1262 (s), 1184 (s), 1100 (s), 1014(s), 915 (s), 870 (s), 829 (s), 774 (s), 723 (s), 654 (s), 589(s), 560(s).",
        "compound name": "IIId",
        "metal source": "Zn(NO3)2·6H2O",
        "metal amount": "45 mg",
        "linker": "H3L2 | H2BPDC",
        "linker amount": "10 mg | 6 mg",
        "modulator": "HNO3",
        "modulator amount or volume": "5 μl, 16 mol/L",
        "solvent": "DMA",
        "solvent volume": "0.5 ml",
        "reaction temperature": "120 °C",
        "reaction time": "48 h"
    },
    {
        "Paper": "142CuMOF",
        "Remark": NaN,
        "paragraph": "2.1.2 Synthesis of 1A mixture of CuCl2·2H2O (85 mg, 0.5 mmol), H6TTAB (45 mg, 0.1 mmol), DMF (7.5 mL), and H2O (7.5 mL) was sealed in a 23 mL Teflon-lined stainless steel vessel and heated at 90 °C for 3 days, and then cooled to room temperature. Dark green polyhedral crystals were obtained as a pure phase, washed by DMF, and dried at room temperature. Yield: 82%. IR (KBr, cm–1): 3400s, 2930w, 2361m, 1643vs, 1423vs, 1367vs, 1257w, 1097m, 819m, 729m, 660m, 486m. Elemental analysis calcd (%) for 1: C 31.60, H 3.65, N 6.14; found: C 31.54, H 3.76, N 6.48.",
        "compound name": "1",
        "metal source": "CuCl2·2H2O",
        "metal amount": "85 mg, 0.5 mmol",
        "linker": "H6TTAB",
        "linker amount": "45 mg, 0.1 mmol",
        "modulator": NaN,
        "modulator amount or volume": NaN,
        "solvent": "DMF | H2O",
        "solvent volume": "7.5 mL | 7.5 mL",
        "reaction temperature": "90 °C",
        "reaction time": "3 days"
    },
    {
        "Paper": NaN,
        "Remark": NaN,
        "paragraph": "2.1.3 Synthesis of 2A mixture of Cu(NO3)2·6H2O (122 mg, 0.5 mmol), H6TTAB (45 mg, 0.1 mmol), DMF (5 mL), and H2O (10 mL) was sealed in a 23 mL Teflon-lined stainless steel vessel and heated at 100 °C for 3 days, and then cooled to room temperature. Yellow green rod-like crystals were obtained as a pure phase, washed by DMF, and dried at room temperature. Yield: 76%. IR (KBr, cm–1): 3424vs, 2964vs, 2916m, 2853w, 2361m, 1618s, 1578s, 1456s, 1419s, 1383vs, 1045m, 800w, 723m, 662w. Elemental analysis calcd (%) for 2: C 30.62, H 3.68, N 5.76; found: C 30.39, H 3.31, N 6.06.",
        "compound name": "2",
        "metal source": "Cu(NO3)2·6H2O",
        "metal amount": "122 mg, 0.5 mmol",
        "linker": "H6TTAB",
        "linker amount": "45 mg, 0.1 mmol",
        "modulator": NaN,
        "modulator amount or volume": NaN,
        "solvent": "DMF | H2O",
        "solvent volume": "5 mL | 10 mL",
        "reaction temperature": "100 °C",
        "reaction time": "3 days"
    },
    {
        "Paper": "143Fedobdc",
        "Remark": NaN,
        "paragraph": "Synthesis of Fe2(dobdc)Anhydrous ferrous chloride (1.1 g, 9.0 mmol), 1,4-dihydroxyterephthalic acid (0.71 g, 3.6 mmol), DMF (300 mL), and methanol (36 mL) were added to a 500 mL Schlenk flask. The reaction mixture was heated at 393 K and stirred for 18 h to afford a red-orange precipitate. The solid was collected by filtration and washed with 100 mL of DMF to yield 2.0 g (91%) of Fe2(dobdc)·4DMF. Anal. Calcd. for C20H30Fe2N4O10: C, 40.16; H, 5.06; N, 9.37. Found: C, 40.26; H, 5.08; N, 9.24. A sample of this compound (1.9 g, 3.3 mmol) was soaked in 100 mL of DMF at 393 K for 24 h after which the solvent was decanted, and the solid was then soaked in 100 mL of methanol at 343 K for 24 h. The methanol exchange was repeated three times, and the solid was collected by filtration to yield 1.25 g (87%) of Fe2(dobdc)·4MeOH as a yellow-ochre powder. Anal. Calcd. for Fe2C12H18O10: C, 33.21; H, 4.18. Found: C, 33.42; H, 4.09. A sample of this compound was fully desolvated by heating under dynamic vacuum (<10 μbar) at 433 K for 24 h to yield Fe2(dobdc) as a light green powder. Anal. Calcd. for Fe2C8H2O6: C, 31.42; H, 0.66. Found: C, 31.55; H, 0.50.",
        "compound name": "Fe2(dobdc)",
        "metal source": "Anhydrous ferrous chloride",
        "metal amount": "1.1 g, 9.0 mmol",
        "linker": "1,4-dihydroxyterephthalic acid",
        "linker amount": "0.71 g, 3.6 mmol",
        "modulator": NaN,
        "modulator amount or volume": NaN,
        "solvent": "DMF | methanol",
        "solvent volume": "300 mL | 36 mL",
        "reaction temperature": "393 K",
        "reaction time": "18 h"
    },
    {
        "Paper": "144bio-MOF-101",
        "Remark": NaN,
        "paragraph": "Solvothermal synthesis of bio-MOF-101Stock solutions of Zn(OAc)2·6H2O (0.05 M), adenine (0.05 M), and 2,6-naphthalenedicarboxylic acid (H2-NDC) (0.1 M) in DMF were prepared prior to the MOF synthesis. To a 20 ml glass vial was added 9 ml of the Zn(OAc)2·6H2O, 3 ml of the adenine stock solution, and 3 ml of the NDC stock solution along with 1.5 ml of nanopure water. The reaction mixture was heated in an 85 °C oven for 24 hours to yield colorless polyhedral crystals. Yield: 181 mg (95 % based on adenine). Anal. Calcd. for Zn8(ad)4(NDC)6(OH)2·2 (Me2NH2), 34 DMF, 13.4 H2O (ad = adeninate; NDC = 2,6-naphthalene dicarboxylate): C, 45.76; H, 6.49; N, 15.09. Found: C, 45.79; H, 6.53; N, 15.04.",
        "compound name": "bio-MOF-101",
        "metal source": "Zn(OAc)2·6H2O",
        "metal amount": "0.05 M, 9 ml",
        "linker": "2,6-naphthalene dicarboxylic acid (H2-NDC)",
        "linker amount": "0.1 M, 3 ml",
        "modulator": "adenine",
        "modulator amount or volume": "0.05 M, 3 ml",
        "solvent": "DMF | nanopure water",
        "solvent volume": "N/A | 1.5 ml",
        "reaction temperature": "85 °C",
        "reaction time": "24 hours"
    },
    {
        "Paper": "145MTTFTB",
        "Remark": NaN,
        "paragraph": "Mn2(C34H16O8S4)(H2O)2·(DMF)0.7 (H2O)1.75 (Mn2(TTFTB)). Mn(NO3)2·xH2O (67 mg, 0.27 mmol) was dissolved in 1:1 water/ethanol (8 ml). H4TTFTB (50. mg, 0.073 mmol) was dissolved in 3:1 DMF/ethanol (8 ml). The manganese nitrate solution was slowly added to the H4TTFTB solution in a 20 mL scintillation vial. The reaction mixture was heated at 75 °C for 72 hours, affording dark red single crystals (56 mg, 84%). The crystals were collected by filtration and washed with DMF (20 ml) and ethanol (20 ml). Elemental analysis calcd. for C36.1H28.4Mn2N0.7O12.45S4: C, 47.68; H, 3.15; N, 1.08. Found: C, 47.55; H, 2.87; N, 0.94. The crystals were evacuated at 200 °C for 12 hours at 4 mtorr. Elemental analysis calcd. for C34H16Mn2O8S4: C, 51.65; H, 2.04. Found: C, 51.36; H, 2.37.",
        "compound name": "Mn2(C34H16O8S4)(H2O)2·(DMF)0.7 (H2O)1.75 (Mn2(TTFTB))",
        "metal source": "Mn(NO3)2·xH2O",
        "metal amount": "67 mg, 0.27 mmol",
        "linker": "H4TTFTB",
        "linker amount": "50. mg, 0.073 mmol",
        "modulator": NaN,
        "modulator amount or volume": NaN,
        "solvent": "1:1 water/ethanol | 3:1 DMF/ethanol",
        "solvent volume": "8 ml | 8 ml",
        "reaction temperature": "75 °C",
        "reaction time": "72 hours"
    },
    {
        "Paper": NaN,
        "Remark": NaN,
