Repository: zw-SIMM/SFTLLMs_for_ChemText_Mining

## 1. Data for Paragraph2MOFInfo

- Data for fine-tuning LLMs are in ```data/data_for_llms```.

- Data for fine-tuning bart or T5 are in ```data/data_for_bart_or_t5```. 

(preprocessed beacuse the 512 length limitation, split into 11 prefix tasks )

## 2. Methods for Paragraph2MOFInfo

## 3. Evaluating the results of Paragraph2MOFInfo

All predictions will be saved in ```results/predictions```

Evalutating codes for LLMs (ChatGPT, Llama, Mistral) are in ```evaluate_llms_paragraph2MOFInfo_all.ipynb```

Evalutating codes for LM (Bart or T5) are in ```evaluate_bart_or_t5_Paragraph2NMR.ipynb```

File: Paragraph2MOFInfo/data/raw_data/MOF_annotated_data.json (part 18 of 25)
[
        "paragraph": "Co2(C34H16O8S4)(H2O)2·(DMF)1.75 (H2O)2 (Co2(TTFTB)).Co(NO3)2·6H2O (77 mg, 0.27 mmol) was dissolved in 1:1 water/ethanol (8 ml). H4TTFTB (50. mg, 0.073 mmol) was dissolved in 3:1 DMF/ethanol (8 ml). The cobalt nitrate solution was slowly added to the H4TTFTB solution in a 20 mL scintillation vial. The reaction mixture was heated at 75 °C for 72 hours, affording dark red single crystals (55 mg, 75%). The crystals were collected by filtration and washed with DMF (20 ml) and ethanol (20 ml). Elemental analysis calcd. for C39.25H36.25Co2N1.75O13.75S4: C, 47.21; H, 3.66; N, 2.45. Found: C, 47.16; H, 3.60; N, 2.35. The crystals were evacuated at 200 °C for 12 hours at 4 mtorr. Elemental analysis calcd. for C34H16Co2O8S4: C, 51.14; H, 2.02. Found: C, 50.89; H, 1.94; N, <0.02.",
        "compound name": "Co2(C34H16O8S4)(H2O)2·(DMF)1.75 (H2O)2 (Co2(TTFTB))",
        "metal source": "Co(NO3)2·6H2O",
        "metal amount": "77 mg, 0.27 mmol",
        "linker": "H4TTFTB",
        "linker amount": "50. mg, 0.073 mmol",
        "modulator": NaN,
        "modulator amount or volume": NaN,
        "solvent": "1:1 water/ethanol | 3:1 DMF/ethanol",
        "solvent volume": "8 ml | 8 ml",
        "reaction temperature": "75 °C",
        "reaction time": "72 hours"
    },
    {
        "Paper": NaN,
        "Remark": NaN,
        "paragraph": "Cd2(C34H16O8S4)(μ2-OH2)(H2O)·(DMF)1.5(H2O)2 (Cd2(TTFTB)). Cd(NO3)2·4H2O (172 mg, 0.558 mmol) was dissolved in 1:1 water/ethanol (12 ml). H4TTFTB (103 mg, 0.154 mmol) was dissolved in 3:1 DMF/ethanol (8.4 ml). The cadmium nitrate solution was slowly added to the H4TTFTB solution in a 20 mL scintillation vial. The reaction mixture was heated at 75 °C for 72 hours, affording dark red needle single crystals (122 mg, 73%). The crystals were collected by filtration and washed with DMF (30 ml) and ethanol (30 ml). Elemental analysis calcd. for C38.5H34.5Cd2N1.5O13.5S4: C, 42.53; H, 3.20; N, 1.93. Found: C, 42.25; H, 3.49; N, 2.19. The crystals were evacuated at 220 °C for 24 hours at 4 mtorr. Elemental analysis calcd. for C34H19Cd2O9.5S4: C, 43.79; H, 2.05. Found: C, 43.36; H, 1.61.",
        "compound name": "Cd2(C34H16O8S4)(μ2-OH2)(H2O)·(DMF)1.5(H2O)2 (Cd2(TTFTB))",
        "metal source": "Cd(NO3)2·4H2O",
        "metal amount": "172 mg, 0.558 mmol",
        "linker": "H4TTFTB",
        "linker amount": "103 mg, 0.154 mmol",
        "modulator": NaN,
        "modulator amount or volume": NaN,
        "solvent": "1:1 water/ethanol | 3:1 DMF/ethanol",
        "solvent volume": "12 ml | 8.4 ml",
        "reaction temperature": "75 °C",
        "reaction time": "72 hours"
    },
    {
        "Paper": "146YMOF",
        "Remark": NaN,
        "paragraph": "Synthesis of Compounds. Synthesis of 1 (Tb-pek-MOF-1). Asolution of Tb(NO3)3·5H2O (29 mg, 0.068 mmol), H3L1 (3.4 mg,0.012 mmol), 2-fluorobenzoic acid (285 mg, 2.04 mmol) in N,N dimethylformamide (DMF) (3 mL), H2O (2 mL) and chlorobenzene(1 mL), was prepared in a 20 mL scintillation vial and subsequentlyheated to 105 °C for 72 h to give pure colorless hexagonal crystals.Crystals of 1 were harvested, washed with MeOH and air-dried. FT-IR(4000?650 cm?1): 3349 (br), 1611 (vs), 1574 (vs), 1438 (s), 1400(vs), 1297 (w), 1252 (w), 1100 (w), 1018 (w), 871 (w), 776 (s), 761(s), 713 (s). Elemental Analysis: C = 28.2% (theo: 29.9%), H = 3.0%(2.7%), N = 2.3% (1.9%).",
        "compound name": "1 (Tb-pek-MOF-1)",
        "metal source": "Tb(NO3)3·5H2O",
        "metal amount": "29 mg, 0.068 mmol",
        "linker": "H3L1",
        "linker amount": "3.4 mg, 0.012 mmol",
        "modulator": "2-fluorobenzoic acid",
        "modulator amount or volume": "285 mg, 2.04 mmol",
        "solvent": "N,N dimethylformamide (DMF) | H2O | chlorobenzene",
        "solvent volume": "3 mL | 2 mL | 1 mL",
        "reaction temperature": "105 °C",
        "reaction time": "72 h"
    },
    {
        "Paper": NaN,
        "Remark": NaN,
        "paragraph": "Synthesis of 2 (Y-pek-MOF-1). A solution of Y(NO3)3·6H2O (39mg, 0.102 mmol), H3L1 (5 mg, 0.018 mmol), 2-fluorobenzoic acid(428 mg, 3.06 mmol) in DMF (4.5 mL), H2O (3 mL) andchlorobenzene (1.5 mL), was prepared in a 20 mL scintillation vial andsubsequently heated to 105 °C for 72 h to give pure colorlesshexagonal crystals. Crystals of 2 were harvested, washed with MeOHand air-dried. FT-IR (4000?650 cm?1): 2818 (br), 1612 (s), 1487(w), 1465 (w), 1454 (w), 1407 (vs), 1305 (vs), 1225 (s), 1162 (w),1135 (w), 1088 (w), 1033 (w), 918 (w), 869 (w), 844 (w), 793 (w),751 (s), 714 (w), 687 (w). Elemental Analysis: C = 35.1% (theo:36.5%), H = 3.5% (3.3%), N = 2.2% (2.3%).",
        "compound name": "2 (Y-pek-MOF-1)",
        "metal source": "Y(NO3)3·6H2O",
        "metal amount": "39 mg, 0.102 mmol",
        "linker": "H3L1",
        "linker amount": "5 mg, 0.018 mmol",
        "modulator": "2-fluorobenzoic acid",
        "modulator amount or volume": "428 mg, 3.06 mmol",
        "solvent": "DMF | H2O | chlorobenzene",
        "solvent volume": "4.5 mL | 3 mL | 1.5 mL",
        "reaction temperature": "105 °C",
        "reaction time": "72 h"
    },
    {
        "Paper": NaN,
        "Remark": NaN,
        "paragraph": "Synthesis of 3 (Tb-pek-MOF-2). A solution of Tb(NO3)3·5H2O(44 mg, 0.102 mmol), H3L2 (5.6 mg, 0.018 mmol), 2-fluorobenzoicacid (336 mg, 2.4 mmol) in DMF (4.5 mL), H2O (3 mL) andchlorobenzene (1.5 mL), was prepared in a 20 mL scintillation vial andsubsequently heated to 105 °C for 72 h to give pure colorlesshexagonal crystals. Crystals of 3 were harvested, washed with MeOHand air-dried. FT-IR (4000?650 cm?1): 3331 (br), 1593 (s), 1557 (s),1449 (s), 1379 (vs), 1322 (s), 1265 (w), 1179 (w), 1129 (w), 1100(w), 1036 (w), 1019 (w), 996 (w), 961 (w), 918 (w), 859 (w), 811(w), 775 (s), 709 (s). Elemental Analysis: C = 29.5% (theo: 29.9%), H= 2.5% (2.8%), N = 1.9% (1.8%).",
        "compound name": "3 (Tb-pek-MOF-2)",
        "metal source": "Tb(NO3)3·5H2O",
        "metal amount": "44 mg, 0.102 mmol",
        "linker": "H3L2",
        "linker amount": "5.6 mg, 0.018 mmol",
        "modulator": "2-fluorobenzoic acid",
        "modulator amount or volume": "336 mg, 2.4 mmol",
        "solvent": "DMF | H2O | chlorobenzene",
        "solvent volume": "4.5 mL | 3 mL | 1.5 mL",
        "reaction temperature": "105 °C",
        "reaction time": "72 h"
    },
    {
        "Paper": NaN,
        "Remark": NaN,
        "paragraph": "Synthesis of 4 (Y-pek-MOF-2). A solution of Y(NO3)3·6H2O (26mg, 0.068 mmol), H3L2 (2 mg, 0.006 mmol), 2-fluorobenzoic acid(224 mg, 1.6 mmol) in DMF (2.15 mL), H2O (2 mL) andchlorobenzene (1 mL), was prepared in a 20 mL scintillation vial andsubsequently heated to 105 °C for 5 days to give pure colorlesshexagonal crystals. Crystals of 4 were harvested, washed with MeOHand air-dried. FT-IR (4000?650 cm?1): 3422 (br), 2931 (w), 1621(s), 1565 (s), 1496 (w), 1437 (w), 1407 (s), 1407 (s), 1386 (vs), 1320(w), 1255 (s), 1178 (w), 1129 (w), 1096 (s), 1060 (w), 1020 (w), 995(w), 962 (w), 890 (w), 865 (w), 812 (w), 780 (s), 709 (s). ElementalAnalysis: C = 32.2% (theo: 36.6%), H = 3.4% (3.4%), N = 2.3%(2.2%).",
        "compound name": "4 (Y-pek-MOF-2)",
        "metal source": "Y(NO3)3·6H2O",
        "metal amount": "26 mg, 0.068 mmol",
        "linker": "H3L2",
        "linker amount": "2 mg, 0.006 mmol",
        "modulator": "2-fluorobenzoic acid",
        "modulator amount or volume": "224 mg, 1.6 mmol",
        "solvent": "DMF | H2O | chlorobenzene",
        "solvent volume": "2.15 mL | 2 mL | 1 mL",
        "reaction temperature": "105 °C",
        "reaction time": "5 days"
    },
    {
        "Paper": NaN,
        "Remark": NaN,
        "paragraph": "Synthesis of 5 (Y-aea-MOF-1). A solution of Y(NO3)3·6H2O (21.5mg, 0.056 mmol), H3L3 (3.8 mg, 0.01 mmol), 2-fluorobenzoic acid(420 mg, 3 mmol) in DMF (4 mL), H2O (2 mL) and chlorobenzene(1 mL), was prepared in a 20 mL scintillation vial and subsequentlyheated to 105 °C for 2 days to give pure colorless hexagonal crystals.Crystals of 5 were harvested, washed with MeOH and air-dried. FT-IR(4000?650 cm?1): 1591 (s), 1545 (s), 1496 (w), 1398 (vs), 1277 (s),779 (s), 709 (w). Elemental Analysis: C = 36.4% (theo: 36.4%), H =2.4% (2.1%), N = 1.9% (3.2%)",
        "compound name": "5 (Y-aea-MOF-1)",
        "metal source": "Y(NO3)3·6H2O",
        "metal amount": "21.5 mg, 0.056 mmol",
        "linker": "H3L3",
        "linker amount": "3.8 mg, 0.01 mmol",
        "modulator": "2-fluorobenzoic acid",
        "modulator amount or volume": "420 mg, 3 mmol",
        "solvent": "DMF | H2O | chlorobenzene",
        "solvent volume": "4 mL | 2 mL | 1 mL",
        "reaction temperature": "105 °C",
        "reaction time": "2 days"
    },
    {
        "Paper": "147PCN526",
        "Remark": NaN,
        "paragraph": "Synthesis of PCN-526. Solvothermal reaction of CdCl2·2H2O (30mg) and 5,10,15,20-tetrakis[4-(2H-tetrazol-5-yl)phenyl]porphyrin(H2TTPP, 8 mg) ligand in the mixture of N,N'-dimethylacetamine(DMA) (2.5 mL) and methanol (0.5 mL) at 413 K gave rise to dark purple cuboid crystals of PCN-526. Yield: 67%.",
        "compound name": "PCN-526",
        "metal source": "CdCl2·2H2O",
        "metal amount": "30 mg",
        "linker": "5,10,15,20-tetrakis[4-(2H-tetrazol-5-yl)phenyl]porphyrin (H2TTPP)",
        "linker amount": "8 mg",
        "modulator": NaN,
        "modulator amount or volume": NaN,
        "solvent": "N,N'-dimethylacetamine (DMA) | methanol",
        "solvent volume": "2.5 mL | 0.5 mL",
        "reaction temperature": "413 K",
        "reaction time": NaN
    },
    {
        "Paper": NaN,
        "Remark": NaN,
        "paragraph": "Synthesis of PCN-527. Solvothermal reaction of CdCl2·2H2O (30mg) and H2TTPP (8 mg) in the mixture of DMF (2.5 mL) andmethanol (0.9 mL) at 338 K gave rise to dark-purple cuboid crystals ofPCN-527. Yield: 78%.",
        "compound name": "PCN-527",
        "metal source": "CdCl2·2H2O",
        "metal amount": "30 mg",
        "linker": "H2TTPP",
        "linker amount": "8 mg",
        "modulator": NaN,
        "modulator amount or volume": NaN,
        "solvent": "DMF | methanol",
        "solvent volume": "2.5 mL | 0.9 mL",
        "reaction temperature": "338 K",
        "reaction time": NaN
    },
    {
        "Paper": NaN,
        "Remark": NaN,
        "paragraph": "Synthesis of PCN-528. Solvothermal reaction of MnCl2·2H2O(30 mg) and H2TTPP (8 mg) in the mixture of DMF (2.5 mL) andmethanol (0.9 mL) at 338 K gave rise to dark-purple cuboid crystals ofPCN-528. Yield: 52%.",
        "compound name": "PCN-528",
        "metal source": "MnCl2·2H2O",
        "metal amount": "30 mg",
        "linker": "H2TTPP",
        "linker amount": "8 mg",
        "modulator": NaN,
        "modulator amount or volume": NaN,
        "solvent": "DMF | methanol",
        "solvent volume": "2.5 mL | 0.9 mL",
        "reaction temperature": "338 K",
        "reaction time": NaN
    },
    {
        "Paper": "148JLU23",
        "Remark": NaN,
        "paragraph": "Synthesis of JLU-Liu23: A mixture of 1,3-bis(2-benzimidazol)benzene (0.003 g, 0.01 mmol), CuI (0.008 g, 0.04 mmol), 1,4-diazabicyclo[2.2.2]-octane(0.01 g, 0.089 mmol), HNO3(2.7 M in DMF) and DMF (0.75 mL) was sealed in a 20 mL vial, then heated at 105 °C for 12 h, and then cooled to room temperature. The yellow block crystals were collected and air-dried (73% yield based on CuI).",
        "compound name": "JLU-Liu23",
        "metal source": "CuI",
        "metal amount": "0.008 g, 0.04 mmol",
        "linker": "1,3-bis(2-benzimidazol)benzene",
        "linker amount": "0.003 g, 0.01 mmol",
        "modulator": "1,4-diazabicyclo[2.2.2]-octane | HNO3",
        "modulator amount or volume": "0.01 g, 0.089 mmol | 2.7 M in DMF",
        "solvent": "DMF",
        "solvent volume": "0.75 mL",
        "reaction temperature": "105 °C",
        "reaction time": "12 h"
    },
    {
        "Paper": NaN,
        "Remark": "同",
        "paragraph": "1.3 Experimental section Synthesis of JLU-Liu23: A mixture of 1,3-bis(2-benzimidazol)benzene (0.003 g, 0.01 mmol), CuI (0.008 g, 0.04 mmol), 1,4-diazabicyclo[2.2.2]-octane(0.01 g, 0.089 mmol), HNO3(2.7 M in DMF) and DMF (0.75 mL) was sealed in a 20 mL vial, then heated at 105 °C for 12 h, and then cooled to room temperature. The yellow block crystals were collected and air-dried (73% yield based on CuI). The synthesis of compounds JLU-Liu23P using (+)-cinchonine (or using (R)-Binol),JLU-Liu23M using (-)-cinchonidine ( or using (S)-Binol) was similar with that of JLU-Liu23, except that cinchonine (10mg, 0.034mmol) or Binol (10mg, 0.035mmol) was added as chiral inducing agents. The as-synthesized samples of JLU-Liu23M/JLU-Liu23P were washed several times using DMF solvent under sonication to completely remove the chiral additives may be on the surface of the crystals.",
        "compound name": "JLU-Liu23P",
        "metal source": "CuI",
        "metal amount": "0.008 g, 0.04 mmol",
        "linker": "1,3-bis(2-benzimidazol)benzene",
        "linker amount": "0.003 g, 0.01 mmol",
        "modulator": "(+)-cinchonine or (R)-Binol",
        "modulator amount or volume": "10mg, 0.034mmol or 10mg, 0.035mmol",
        "solvent": "DMF",
        "solvent volume": "0.75 mL",
        "reaction temperature": "105 °C",
        "reaction time": "12 h"
    },
    {
        "Paper": NaN,
        "Remark": "同554",
        "paragraph": "1.3 Experimental section Synthesis of JLU-Liu23: A mixture of 1,3-bis(2-benzimidazol)benzene (0.003 g, 0.01 mmol), CuI (0.008 g, 0.04 mmol), 1,4-diazabicyclo[2.2.2]-octane(0.01 g, 0.089 mmol), HNO3(2.7 M in DMF) and DMF (0.75 mL) was sealed in a 20 mL vial, then heated at 105 °C for 12 h, and then cooled to room temperature. The yellow block crystals were collected and air-dried (73% yield based on CuI). The synthesis of compounds JLU-Liu23P using (+)-cinchonine (or using (R)-Binol),JLU-Liu23M using (-)-cinchonidine ( or using (S)-Binol) was similar with that of JLU-Liu23, except that cinchonine (10mg, 0.034mmol) or Binol (10mg, 0.035mmol) was added as chiral inducing agents. The as-synthesized samples of JLU-Liu23M/JLU-Liu23P were washed several times using DMF solvent under sonication to completely remove the chiral additives may be on the surface of the crystals.",
        "compound name": "JLU-Liu23M",
        "metal source": "CuI",
        "metal amount": "0.008 g, 0.04 mmol",
        "linker": "1,3-bis(2-benzimidazol)benzene",
        "linker amount": "0.003 g, 0.01 mmol",
        "modulator": "(-)-cinchonidine or (S)-Binol",
        "modulator amount or volume": "10mg, 0.034mmol or 10mg, 0.035mmol",
        "solvent": "DMF",
        "solvent volume": "0.75 mL",
        "reaction temperature": "105 °C",
        "reaction time": "12 h"
    },
    {
        "Paper": "149UTSA74",
        "Remark": NaN,
        "paragraph": "Synthesis of UTSA-74. A mixture of H4dobdc (0.099 g, 0.50mmol), Zn(NO3)2·6H2O (0.149 g, 0.50 mmol), N,N′-dimethylforma mide (DMF, 6.0 mL), and H2O (0.20 mL) was placed in a Teflon lined stainless steel vessel (12 mL) and heated at a rate of 1 °C min-1 to 158 °C, and kept at that temperature for 72 h, and then it wascooled to room temperature at a rate of 0.1 °C min?1. Subsequently,yellow rod-shaped crystals were obtained in an 89% yield based onZn(NO3)2·6H2O. Anal. Calcd for Zn2(H2O)(dobdc)·0.5(H2O)-(C8H5O7.5Zn2): C, 27.30; H, 1.43; N, 0.00. Found: C, 27.21; H,1.47; N: 0.06",
        "compound name": "UTSA-74",
        "metal source": "Zn(NO3)2·6H2O",
        "metal amount": "0.149 g, 0.50 mmol",
        "linker": "H4dobdc",
        "linker amount": "0.099 g, 0.50 mmol",
        "modulator": NaN,
        "modulator amount or volume": NaN,
        "solvent": "N,N′-dimethylforma mide (DMF) | H2O",
        "solvent volume": "6.0 mL | 0.20 mL",
        "reaction temperature": "158 °C",
        "reaction time": "72 h"
    },
    {
        "Paper": "150NPF200",
        "Remark": NaN,
        "paragraph": "NPF-20012mg (0.0133 mmol) L4 ligand, 14 mg (0.06 mmol) of ZrCl4 and 250 mg (2.05 mmol) of benzoic acid were mixed in 2.2 mL of DMF in a 4mL glass vial and ultrasonically dissolved. The clear solution was heated in an oven at 120 °C for 48h. After cooling down to room temperature, colorless truncated octahedral shape single crystals were present on the vial buttom and wall (yield ~11mg 73%).",
        "compound name": "NPF-200",
        "metal source": "ZrCl4",
        "metal amount": "14mg, 0.06 mmol",
        "linker": "L4",
        "linker amount": "12mg, 0.0133 mmol",
        "modulator": "benzoic acid",
        "modulator amount or volume": "250mg, 2.05 mmol",
        "solvent": "DMF",
        "solvent volume": "2.2mL",
        "reaction temperature": "120 °C",
        "reaction time": "48 h"
    },
    {
        "Paper": NaN,
        "Remark": NaN,
        "paragraph": "NPF-20120mg (0.0133 mmol) L5 ligand, 14 mg (0.06 mmol) of ZrCl4 and 180 mg (1.48 mmol) of benzoic acid were mixed in 2.2 mL of DMF in a 4mL glass vial and ultrasonically dissolved. The clear solution was heated in an oven at 120 °C for 48h. After cooling down to room temperature, colorless truncated octahedral shape single crystals were present on the vial buttom and wall (yield ~18mg 84%)",
        "compound name": "NPF-201",
        "metal source": "ZrCl4",
        "metal amount": "14mg, 0.06 mmol",
        "linker": "L5",
        "linker amount": "20mg, 0.0133 mmol",
        "modulator": "benzoic acid",
        "modulator amount or volume": "180mg, 1.48 mmol",
        "solvent": "DMF",
        "solvent volume": "2.2mL",
        "reaction temperature": "120 °C",
        "reaction time": "48 h"
    },
    {
        "Paper": "151ZrMTBC",
        "Remark": NaN,
        "paragraph": "2.2 Zr-MTBC Synthesis.To a 50 mL flask was added ZrCl4 (91.0 mg, 0.390 mmol), H4MTBC (80 mg, 0.1 mmol), benzoic acid (2.77 g, 22.7 mmol), and DEF (16 mL, 6.25 mM to H4MTBC). The mixture was sonificated for 5 min until all solids were dissolved. The 16 mL solution obtained was heated at 120 °C on a hotplate and stirred at 250 rpm for 24 h. The amount of Zr-MTBC (90 mg, 87% yield) was deter mined after drying MOF on a filter paper. The powder X-ray diffraction (PXRD) pattern of the obtained MOF was compared to that of a simulated pattern from a single crystal structure to show the good crystallinity of the Zr-MTBC. Hf-MTBC was also obtained using analogous method.",
        "compound name": "Zr-MTBC",
        "metal source": "ZrCl4",
        "metal amount": "91.0 mg, 0.390 mmol",
        "linker": "H4MTBC",
        "linker amount": "80 mg, 0.1 mmol",
        "modulator": "benzoic acid",
        "modulator amount or volume": "2.77 g, 22.7 mmol",
        "solvent": "DEF",
        "solvent volume": "16 mL",
        "reaction temperature": "120 °C",
        "reaction time": "24 h"
    },
    {
        "Paper": "152SBMOF",
        "Remark": "同",
        "paragraph": "MethodsSynthesis and scale up. SBMOF-1 was originally synthesized using a previouslypublished literature procedure41. In a typical synthesis, a mixture of 0.6 mmol ofCaCl2 (0.074 g) and 0.6 mmol of 4, 4′-SDB (0.198 g) were added in 10 ml of ethanoland stirred for B2 h to achieve homogeneity (molar ratio of metal chloride:ligand:solvent ? 1:1:380). The resultant solution was heated at 180 °C for 3 days.Colourless, needle-shaped crystals were recovered as product and washed withethanol (yield: 45% based on CaCl2, 0.1 g). For scale up, 1.44 g of CaCl2 (13 mmol)and 3.98 g of 4,4′-SDB (13 mmol) were added to 120 ml of ethanol and stirred forB2 h to achieve homogeneity (molar ratio: 1:1:156). The well-mixed solution wasthen transferred to three 100 ml Teflon-lined stainless steel Parr autoclaves andheated for 3 days at 180 °C. The product was obtained as white powder and washedby ethanol (3 times, 50 ml), followed by drying under vacuum (yield: 2.2 g, 50%based on CaCl2). The as-synthesized material was then exchanged with methanol(3  , 50 ml) for a total period of 3 days. The product purity was confirmed bypowder XRD",
        "compound name": "SBMOF-1",
        "metal source": "CaCl2",
        "metal amount": "0.074 g, 0.6 mmol",
        "linker": "4, 4′-SDB",
        "linker amount": "0.198 g, 0.6 mmol",
        "modulator": NaN,
        "modulator amount or volume": NaN,
        "solvent": "ethanol",
        "solvent volume": "10 ml",
        "reaction temperature": "180 °C",
        "reaction time": "3 days"
    },
    {
        "Paper": NaN,
        "Remark": "同560",
        "paragraph": "MethodsSynthesis and scale up. SBMOF-1 was originally synthesized using a previouslypublished literature procedure41. In a typical synthesis, a mixture of 0.6 mmol ofCaCl2 (0.074 g) and 0.6 mmol of 4, 4′-SDB (0.198 g) were added in 10 ml of ethanoland stirred for B2 h to achieve homogeneity (molar ratio of metal chloride:ligand:solvent ? 1:1:380). The resultant solution was heated at 180 °C for 3 days.Colourless, needle-shaped crystals were recovered as product and washed withethanol (yield: 45% based on CaCl2, 0.1 g). For scale up, 1.44 g of CaCl2 (13 mmol)and 3.98 g of 4,4′-SDB (13 mmol) were added to 120 ml of ethanol and stirred forB2 h to achieve homogeneity (molar ratio: 1:1:156). The well-mixed solution wasthen transferred to three 100 ml Teflon-lined stainless steel Parr autoclaves andheated for 3 days at 180 °C. The product was obtained as white powder and washedby ethanol (3 times, 50 ml), followed by drying under vacuum (yield: 2.2 g, 50%based on CaCl2). The as-synthesized material was then exchanged with methanol(3  , 50 ml) for a total period of 3 days. The product purity was confirmed bypowder XRD",
        "compound name": "SBMOF-1",
        "metal source": "CaCl2",
        "metal amount": "1.44 g, 13 mmol",
        "linker": "4, 4′-SDB",
        "linker amount": "3.98 g, 13 mmol",
        "modulator": NaN,
        "modulator amount or volume": NaN,
        "solvent": "ethanol",
        "solvent volume": "120 ml",
        "reaction temperature": "180 °C",
        "reaction time": "3 days"
    },
    {
        "Paper": "153MAF42",
        "Remark": NaN,
        "paragraph": "synthesis of materials. A mixture of aqueous ammonia (25%, 4 ml) solution of [Cu(NH3)2]OH (0.025 mol l-1), H2btm (0.009 g, 0.05 mmol), methanol (3.0 ml) and benzene (1.0 ml) was sealed in a 15-ml Teflon-lined stainless reactor, which was heated in an oven at 160 °C for 72 h. The oven was cooled to room temperature at a rate of 5 °C h  1. The resulting colourless block crystals were filtered, washed by ethanol and dried in air to give C6H6@MAF-42-lp (yield ca 83%). Guest-free MAF-42 was obtained by heating C6H6@MAF-42-lp at 260 C under high vacuum for 24 h. The oxidized samples were obtained by heating MAF-42 at 418 K in the O2 flow for different times.",
        "compound name": "C6H6@MAF-42-lp",
        "metal source": "[Cu(NH3)2]OH",
        "metal amount": "0.025 mol l-1",
        "linker": "H2btm",
        "linker amount": "0.009 g, 0.05 mmol",
        "modulator": "aqueous ammonia",
        "modulator amount or volume": "25%, 4 ml",
        "solvent": "methanol | benzene",
        "solvent volume": "3.0 ml | 1.0 ml",
        "reaction temperature": "160 °C",
        "reaction time": "72 h"
    },
    {
        "Paper": "154TTF4",
        "Remark": "同",
        "paragraph": "Synthesis of Zn(5-mtz)2 guest (TTF-4): the mixture of Zn(BF4)2·xH2O (0.150g,0.5mmol), 5-Hmtz (0.042g, 0.5mmol), 2-(1-hydroxyethyl) benzimidazole (0.084g,0.5mmol), N, N-Diethyl formamide (DEF) (3 ml) and ethanol (3 ml) was sealed in a20 ml vial and heated to 120 °C for 3 days. After cooling to room-temperature, thecolourless crystals were obtained in pure phase (Yield: 70%). Anal. Calcd foractivated sample C4H6N8Zn (231.57): C, 20.75; H, 2.61; N, 48.40. Found: C, 21.32;H, 3.42; N, 47.14. IR (KBr cm-1): 2932 (m), 2206 (vs), 1670 (s), 1500 (s), 1388 (vs),1284 (m),1092 (s), 936 (w), 758 (m), 698 (m) , 424 (m).Synthesis of 3NH2(C2H5)2[Zn2(5-mtz)3(SO42-)] (TTF-5): TTF-5 was obtained bythe similar method as described for TTF-4 except for using Zn(SO4)2·7H2O instead ofZn(BF4)2·xH2O (Yield :74 %). Anal. Calcd for C18H45N15O8S2Zn2 (794.59): C, 27.20;H, 5.71; N, 26.44. Found: C, 26.11; H, 5.73; N, 24.63. IR (KBr cm-1): 2926 (s), 2362(m), 1626 (s), 1552 (vs), 1382 (s),1070 (s), 1114 (s), 616(m), 424 (w).Synthesis of (NH2C2H4NH3)[Zn7(5-mtz)12(DMI)2](BF4)3 (TTF-6): TTF-6 wasobtained by the similar method as described for TTF-4 except for using 1,3-dimethyl 2-imidazolidinone (DMI) instead of DEF (Yield: 80%). Anal. Calcd forC66H125N66O8Zn7B3F12 (2689.23): C, 29.48; H, 4.69; N, 34.38. Found: C, 30.09; H,4.75; N, 34.54. IR (KBr cm-1): 2940 (s), 2190 (w), 1694 (s), 1508 (vs), 1396 (s),1300(s), 1076 (s), 766 (m), 698 (w), 586 (w), 408 (m). The charge-balancing BF42-ion wasalso determined by the EDS results.",
        "compound name": "Zn(5-mtz)2 guest (TTF-4)",
        "metal source": "Zn(BF4)2·xH2O",
        "metal amount": "0.150g, 0.5mmol",
        "linker": "5-Hmtz",
        "linker amount": "0.042 g, 0.5 mmol",
        "modulator": "2-(1-hydroxyethyl) benzimidazole",
        "modulator amount or volume": "0.084 g, 0.5 mmol",
        "solvent": "N, N-Diethyl formamide (DEF) | ethanol",
        "solvent volume": "3 ml | 3 ml",
        "reaction temperature": "120 °C",
        "reaction time": "3 days"
    },
    {
        "Paper": NaN,
        "Remark": "同563",
        "paragraph": "Synthesis of Zn(5-mtz)2 guest (TTF-4): the mixture of Zn(BF4)2·xH2O (0.150g,0.5mmol), 5-Hmtz (0.042g, 0.5mmol), 2-(1-hydroxyethyl) benzimidazole (0.084g,0.5mmol), N, N-Diethyl formamide (DEF) (3 ml) and ethanol (3 ml) was sealed in a20 ml vial and heated to 120 °C for 3 days. After cooling to room-temperature, thecolourless crystals were obtained in pure phase (Yield: 70%). Anal. Calcd foractivated sample C4H6N8Zn (231.57): C, 20.75; H, 2.61; N, 48.40. Found: C, 21.32;H, 3.42; N, 47.14. IR (KBr cm-1): 2932 (m), 2206 (vs), 1670 (s), 1500 (s), 1388 (vs),1284 (m),1092 (s), 936 (w), 758 (m), 698 (m) , 424 (m).Synthesis of 3NH2(C2H5)2[Zn2(5-mtz)3(SO42-)] (TTF-5): TTF-5 was obtained bythe similar method as described for TTF-4 except for using Zn(SO4)2·7H2O instead ofZn(BF4)2·xH2O (Yield :74 %). Anal. Calcd for C18H45N15O8S2Zn2 (794.59): C, 27.20;H, 5.71; N, 26.44. Found: C, 26.11; H, 5.73; N, 24.63. IR (KBr cm-1): 2926 (s), 2362(m), 1626 (s), 1552 (vs), 1382 (s),1070 (s), 1114 (s), 616(m), 424 (w).Synthesis of (NH2C2H4NH3)[Zn7(5-mtz)12(DMI)2](BF4)3 (TTF-6): TTF-6 wasobtained by the similar method as described for TTF-4 except for using 1,3-dimethyl 2-imidazolidinone (DMI) instead of DEF (Yield: 80%). Anal. Calcd forC66H125N66O8Zn7B3F12 (2689.23): C, 29.48; H, 4.69; N, 34.38. Found: C, 30.09; H,4.75; N, 34.54. IR (KBr cm-1): 2940 (s), 2190 (w), 1694 (s), 1508 (vs), 1396 (s),1300(s), 1076 (s), 766 (m), 698 (w), 586 (w), 408 (m). The charge-balancing BF42-ion wasalso determined by the EDS results.",
        "compound name": "3NH2(C2H5)2[Zn2(5-mtz)3(SO42-)] (TTF-5)",
        "metal source": "Zn(SO4)2·7H2O",
        "metal amount": NaN,
        "linker": "5-Hmtz",
        "linker amount": "0.042 g, 0.5 mmol",
        "modulator": "2-(1-hydroxyethyl) benzimidazole",
        "modulator amount or volume": "0.084 g, 0.5 mmol",
        "solvent": "N, N-Diethyl formamide (DEF) | ethanol",
        "solvent volume": "3 ml | 3 ml",
        "reaction temperature": "120 °C",
        "reaction time": "3 days"
    },
    {
        "Paper": NaN,
        "Remark": "同563",
        "paragraph": "Synthesis of Zn(5-mtz)2 guest (TTF-4): the mixture of Zn(BF4)2·xH2O (0.150g,0.5mmol), 5-Hmtz (0.042g, 0.5mmol), 2-(1-hydroxyethyl) benzimidazole (0.084g,0.5mmol), N, N-Diethyl formamide (DEF) (3 ml) and ethanol (3 ml) was sealed in a20 ml vial and heated to 120 °C for 3 days. After cooling to room-temperature, thecolourless crystals were obtained in pure phase (Yield: 70%). Anal. Calcd foractivated sample C4H6N8Zn (231.57): C, 20.75; H, 2.61; N, 48.40. Found: C, 21.32;H, 3.42; N, 47.14. IR (KBr cm-1): 2932 (m), 2206 (vs), 1670 (s), 1500 (s), 1388 (vs),1284 (m),1092 (s), 936 (w), 758 (m), 698 (m) , 424 (m).Synthesis of 3NH2(C2H5)2[Zn2(5-mtz)3(SO42-)] (TTF-5): TTF-5 was obtained bythe similar method as described for TTF-4 except for using Zn(SO4)2·7H2O instead ofZn(BF4)2·xH2O (Yield :74 %). Anal. Calcd for C18H45N15O8S2Zn2 (794.59): C, 27.20;H, 5.71; N, 26.44. Found: C, 26.11; H, 5.73; N, 24.63. IR (KBr cm-1): 2926 (s), 2362(m), 1626 (s), 1552 (vs), 1382 (s),1070 (s), 1114 (s), 616(m), 424 (w).Synthesis of (NH2C2H4NH3)[Zn7(5-mtz)12(DMI)2](BF4)3 (TTF-6): TTF-6 wasobtained by the similar method as described for TTF-4 except for using 1,3-dimethyl 2-imidazolidinone (DMI) instead of DEF (Yield: 80%). Anal. Calcd forC66H125N66O8Zn7B3F12 (2689.23): C, 29.48; H, 4.69; N, 34.38. Found: C, 30.09; H,4.75; N, 34.54. IR (KBr cm-1): 2940 (s), 2190 (w), 1694 (s), 1508 (vs), 1396 (s),1300(s), 1076 (s), 766 (m), 698 (w), 586 (w), 408 (m). The charge-balancing BF42-ion wasalso determined by the EDS results.",
        "compound name": "(NH2C2H4NH3)[Zn7(5-mtz)12(DMI)2](BF4)3 (TTF-6)",
        "metal source": "Zn(BF4)2·xH2O",
        "metal amount": NaN,
        "linker": "5-Hmtz",
        "linker amount": "0.042 g, 0.5 mmol",
        "modulator": "2-(1-hydroxyethyl) benzimidazole",
        "modulator amount or volume": "0.084 g, 0.5 mmol",
        "solvent": "1,3-dimethyl 2-imidazolidinone (DMI) | ethanol",
        "solvent volume": "3 ml | 3 ml",
        "reaction temperature": "120 °C",
        "reaction time": "3 days"
    },
    {
        "Paper": "155IISERP",
        "Remark": NaN,
        "paragraph": "Synthesis of Mg(Tz-Bz) (CH3COO).solvent;IISERP-MOF4(1): A solvothermal reaction between Magnesium(II) acetate tetra hydrate (0.107 g; 0.5 mmol), 4-(1H-1,2,4-triazol-1-yl) benzoic acid (0.142g; 0.75 mmol) in a solution containing 4 ml of Dimethylformamide (DMF) and 3 ml of Acetonitrile(ACN) was carried out at 120 °C for 48 hours. Colourless needle shaped crystals were isolated by filtration and was washed with plenty of methanol. The air-dried sample yielded ~71% (based on Mg). The PXRD pattern indicated this to be a pure phase of 1. CHN analysis (calculated values within parentheses): C, 48.15% (48.51%); H, 4.89% (5.23%); N, 16.39% (16.16%).",
        "compound name": "Mg(Tz-Bz) (CH3COO).solvent;IISERP-MOF4",
        "metal source": "Magnesium(II) acetate tetra hydrate",
        "metal amount": "0.107 g, 0.5 mmol",
        "linker": "4-(1H-1,2,4-triazol-1-yl) benzoic acid",
        "linker amount": "0.142 g, 0.75 mmol",
        "modulator": NaN,
        "modulator amount or volume": NaN,
        "solvent": "Dimethylformamide (DMF) | Acetonitrile (ACN)",
        "solvent volume": "4 ml | 3 ml",
        "reaction temperature": "120 °C",
        "reaction time": "48 hours"
    },
    {
        "Paper": NaN,
        "Remark": NaN,
        "paragraph": "Synthesis of Mn(Tz-Bz) (CH3COO).solvent; IISERP-MOF5 (2): A solvothermal reaction between Manganese(II) acetate tetra hydrate (0.123 g; 0.5 mmol), 4-(1H-1,2,4-triazol-1-yl) benzoic acid (0.142 g; 0.75 mmol) in a solution containing 4 ml of Dimethylformamide (DMF) and 3 ml of Acetonitrile (ACN) was carried out at 120 °C for 48 hours. Colourless needle shaped crystals were isolated by filtration and was washed with plenty of methanol. The air-dried sample yielded ~76% (based on Mn). The PXRD pattern indicated this to be a pure phase of 1. CHN analysis (calculated values within parentheses): C, 44.95% (44.57%); H, 4.42% (4.81%); N, 14.32% (14.85%).",
        "compound name": "Mn(Tz-Bz) (CH3COO).solvent; IISERP-MOF5",
        "metal source": "Manganese(II) acetate tetra hydrate",
        "metal amount": "0.123 g, 0.5 mmol",
        "linker": "4-(1H-1,2,4-triazol-1-yl) benzoic acid",
        "linker amount": "0.142 g, 0.75 mmol",
        "modulator": NaN,
        "modulator amount or volume": NaN,
        "solvent": "Dimethylformamide (DMF) | Acetonitrile (ACN)",
        "solvent volume": "4 ml | 3 ml",
        "reaction temperature": "120 °C",
        "reaction time": "48 hours"
    },
    {
        "Paper": NaN,
        "Remark": NaN,
        "paragraph": "Synthesis of Co(Tz-Bz) (CH3COO).solvent; IISERP-MOF6 (3): A solvothermal reaction between Cobalt(II) acetate tetra hydrate (0.125 g; 0.5 mmol), 4-(1H-1,2,4-triazol-1-yl) benzoic acid (0.142 g; 0.75 mmol) in a solution containing 4 ml of Dimethylformamide (DMF) and 3 ml of Acetonitrile (ACN) was carried out at 130 °C for 72 hours. Colourless needle shaped crystals were isolated by filtration and was washed with plenty of methanol. The air-dried sample yielded ~71% (based on Co). The PXRD pattern indicated this to be a pure phase of 1. CHN analysis (calculated values within parentheses): C, 43.85% (44.10%); H, 4.62% (4.76%); N, 14.12% (14.70%).",
        "compound name": "Co(Tz-Bz) (CH3COO).solvent; IISERP-MOF6",
        "metal source": "Cobalt(II) acetate tetra hydrate",
        "metal amount": "0.125 g, 0.5 mmol",
        "linker": "4-(1H-1,2,4-triazol-1-yl) benzoic acid",
        "linker amount": "0.142 g, 0.75 mmol",
        "modulator": NaN,
        "modulator amount or volume": NaN,
        "solvent": "Dimethylformamide (DMF) | Acetonitrile (ACN)",
        "solvent volume": "4 ml | 3 ml",
        "reaction temperature": "130 °C",
        "reaction time": "72 hours"
    },
    {
        "Paper": NaN,
        "Remark": NaN,
        "paragraph": "Synthesis of Mg(Im-Bz) (CH3COO).solvent; IISERP-MOF7 (4): A solvothermal reaction between Magnesium(II) acetate tetra hydrate (0.107 g; 0.5 mmol), 4-(1H-Imidazol-1-yl) benzoic acid (0.141 g; 0.75 mmol) in a solution containing 4 ml of Dimethylformamide (DMF) and 3 ml of Acetonitrile (ACN) was carried out at 120 °C for 72 hours. Colourless needle shaped crystals were isolated by filtration and was washed with plenty of methanol. The air-dried sample yielded ~73% (based on Mg). The PXRD pattern indicated this to be a pure phase of 1. CHN analysis (calculated values within parentheses): C, 51.85% (52.28%); H, 5.12% (5.26%); N, 12.68% (12.19%).",
        "compound name": "Mg(Im-Bz) (CH3COO).solvent; IISERP-MOF7",
        "metal source": "Manganese(II) acetate tetra hydrate",
        "metal amount": "0.107 g, 0.5 mmol",
        "linker": "4-(1H-Imidazol-1-yl) benzoic acid",
        "linker amount": "0.141 g, 0.75 mmol",
        "modulator": NaN,
        "modulator amount or volume": NaN,
        "solvent": "Dimethylformamide (DMF) | Acetonitrile (ACN)",
        "solvent volume": "4 ml | 3 ml",
        "reaction temperature": "120 °C",
        "reaction time": "72 hours"
    },
    {
        "Paper": NaN,
        "Remark": NaN,
        "paragraph": "Synthesis of Mn(Im-Bz) (CH3COO).solvent; IISERP-MOF8 (5): A solvothermal reaction between Manganese(II) acetate tetra hydrate (0.123 g; 0.5 mmol), 4-(1H-Imidazol-1-yl) benzoic acid (0.141 g; 0.75 mmol) in a solution containing 4 ml of Dimethylformamide (DMF) and 3 ml of Acetonitrile (ACN) was carried out at 120 °C for 48 hours. Colourless needle shaped crystals were isolated by filtration and was washed with plenty of methanol. The air-dried sample yielded ~70% (based on Mn). The PXRD pattern indicated this to be a pure phase of 1. CHN analysis (calculated values within parentheses): C, 48.45% (48.01%); H, 5.22% (4.83%); N, 11.62% (11.20%).",
        "compound name": "Mn(Im-Bz) (CH3COO).solvent; IISERP-MOF8",
        "metal source": "Manganese(II) acetate tetra hydrate",
        "metal amount": "0.123 g, 0.5 mmol",
        "linker": "4-(1H-Imidazol-1-yl) benzoic acid",
        "linker amount": "0.141 g, 0.75 mmol",
        "modulator": NaN,
        "modulator amount or volume": NaN,
        "solvent": "Dimethylformamide (DMF) | Acetonitrile (ACN)",
        "solvent volume": "4 ml | 3 ml",
        "reaction temperature": "120 °C",
        "reaction time": "48 hours"
    },
    {
        "Paper": NaN,
        "Remark": NaN,
        "paragraph": "Synthesis of Co(Im-Bz) (CH3COO).solvent; IISERP-MOF9 (6): A solvothermal reaction between Cobalt(II) acetate tetra hydrate (0.125 g; 0.5 mmol), 4-(1H-Imidazol-1-yl) benzoic acid (0.141 g; 0.75 mmol) in a solution containing 4 ml of Dimethylformamide (DMF) and 3 ml of Acetonitrile (ACN) was carried out at 120 °C for 48 hours. Colourless needle shaped crystals were isolated by filtration and was washed with plenty of methanol. The air-dried sample yielded ~77% (based on Co). The PXRD pattern indicated this to be a pure phase of 1. CHN analysis (calculated values within parentheses): C, 47.87% (47.50%); H, 4.12% (4.78%); N, 11.58% (11.08%)",
        "compound name": "Co(Im-Bz) (CH3COO).solvent; IISERP-MOF9",
        "metal source": "Cobalt(II) acetate tetra hydrate",
        "metal amount": "0.125 g, 0.5 mmol",
        "linker": "4-(1H-Imidazol-1-yl) benzoic acid",
        "linker amount": "0.141 g, 0.75 mmol",
        "modulator": NaN,
        "modulator amount or volume": NaN,
        "solvent": "Dimethylformamide (DMF) | Acetonitrile (ACN)",
        "solvent volume": "4 ml | 3 ml",
        "reaction temperature": "120 °C",
        "reaction time": "48 hours"
    },
    {
        "Paper": "156CuMOF",
        "Remark": NaN,
        "paragraph": "4.4. Synthesis of (1) and Its Solvent Exchange in SCSCManners. 4.4.1. Synthesis of 1. A mixture of Cu(NO3)2·3H2O (0.181g, 0.75 mmol), 4-cyanopyridine (0.104 g, 1 mmol), NaN3 (0.097 g, 1.5mmol), and DMF (10 mL) was placed in a 15 mL Teflon reactor andkept under autogenous pressure at 80 °C for 1 day. Then the mixturewas cooled to room temperature, and the resulting dark green blockcrystals were obtained in 65% yield.",
        "compound name": "1",
        "metal source": "Cu(NO3)2·3H2O",
        "metal amount": "0.181 g, 0.75 mmol",
        "linker": "4-cyanopyridine",
        "linker amount": "0.104 g, 1 mmol",
        "modulator": "NaN3",
        "modulator amount or volume": "0.097 g, 1.5 mmol",
        "solvent": "DMF",
        "solvent volume": "10 mL",
        "reaction temperature": "80 °C",
        "reaction time": "1 day"
    },
    {
        "Paper": "157LaMOF",
        "Remark": "同",
