Repository: zw-SIMM/SFTLLMs_for_ChemText_Mining

## 1. Data for Paragraph2MOFInfo

- Data for fine-tuning LLMs are in ```data/data_for_llms```.

- Data for fine-tuning bart or T5 are in ```data/data_for_bart_or_t5```. 

(preprocessed beacuse the 512 length limitation, split into 11 prefix tasks )

## 2. Methods for Paragraph2MOFInfo

## 3. Evaluating the results of Paragraph2MOFInfo

All predictions will be saved in ```results/predictions```

Evalutating codes for LLMs (ChatGPT, Llama, Mistral) are in ```evaluate_llms_paragraph2MOFInfo_all.ipynb```

Evalutating codes for LM (Bart or T5) are in ```evaluate_bart_or_t5_Paragraph2NMR.ipynb```

File: Paragraph2MOFInfo/data/raw_data/MOF_annotated_data.json (part 19 of 25)
[
        "paragraph": "Synthesis of {[Nd4(OBA)6(DMF)(H2O)]·2DMF·3H2O}n (1). Amixture of Nd(NO3)3·6H2O (0.1 mmol), 4,4'-oxybisbenzoic acid(H2OBA) (0.3 mmol), and DMF (2 mL) was placed in a 23 mLTeflon-lined stainless steel vessel. The mixture was sealed andheated at 160 °C for three days, and then cooled to roomtemperature at a rate of 5 °C h 1. Purple columnar-shapedcrystals suitable for X-ray analysis were obtained with 61%(based on the H2OBA). Found/calcd: C, 46.47/46.43%; H 3.56/3.23%; N 1.80/1.75%. IR (KBr, cm 1): 3071(w), 2930(w), 1659(s),1593(s), 1531(s), 1500(w), 1393(s), 1304(w), 1238(s), 1160(m),1097(w), 1012(w), 880(m), 802(s), 784(m), 767(w), 697(m), 657(w).Synthesis of {[Sm4(OBA)6(DMF)(H2O)]·2DMF·3H2O}n (2). Theprocess was the same as 1 except that Nd(NO3)3·6H2O wasreplaced by Sm(NO3)3·6H2O (0.1 mmol). Pale yellow columnar shaped crystals suitable for X-ray analysis were obtained with 64%(based on the H2OBA). Found/calcd: C, 45.58/45.96%; H 3.31/3.19%; N 1.84/1.73%. IR (KBr, cm 1): 3069(w), 2928(w), 1659(s),1594(s), 1530(s), 1501(w), 1397(s), 1305(w), 1241(s), 1161(m),1099(w), 1012(w), 880(m), 803(s), 784(m), 767(w), 697(m), 658(w).Synthesis of {[Eu4(OBA)6(DMF)(H2O)]·2DMF·3H2O}n (3). Theprocess was the same as 1 except that Nd(NO3)3·6H2O wasreplaced by Eu(NO3)3·6H2O (0.1 mmol). White columnar shaped crystals suitable for X-ray analysis were obtained with68% (based on the H2OBA). Found/calcd: C, 44.90/45.84%;H 3.17/3.19%; N 1.47/1.72%. IR (KBr, cm 1): 3074(w), 2928(w),1660(s), 1594(s), 1532(s), 1505(w), 1397(s), 1305(w), 1241(s), 1161(m),1099(w), 1012(w), 881(m), 803(s), 784(m), 767(w), 698(m), 657(w).Synthesis of {[Gd4(OBA)6(DMF)(H2O)]·2DMF·3H2O}n (4). Theprocess was the same as 1 except that Nd(NO3)3·6H2O wasreplaced by Gd(NO3)3·6H2O (0.1 mmol). White columnar shaped crystals suitable for X-ray analysis were obtained with67% (based on the H2OBA). Found/calcd: C, 44.82/45.45%;H 3.19/3.16%; N 1.57/1.71%. IR (KBr, cm 1): 3074(w), 2930(w),1660(s), 1594(s), 1532(s), 1505(w), 1394(s), 1304(w), 1240(s), 1161(m),1098(w), 1012(w), 881(m), 803(s), 784(m), 767(w), 698(m), 657(w).",
        "compound name": "{[Nd4(OBA)6(DMF)(H2O)]·2DMF·3H2O}n",
        "metal source": "Nd(NO3)3·6H2O",
        "metal amount": "0.1 mmol",
        "linker": "4,4'-oxybisbenzoic acid (H2OBA)",
        "linker amount": "0.3 mmol",
        "modulator": NaN,
        "modulator amount or volume": NaN,
        "solvent": "DMF",
        "solvent volume": "2 mL",
        "reaction temperature": "160 °C",
        "reaction time": "three days"
    },
    {
        "Paper": NaN,
        "Remark": "同573",
        "paragraph": "Synthesis of {[Nd4(OBA)6(DMF)(H2O)]·2DMF·3H2O}n (1). Amixture of Nd(NO3)3·6H2O (0.1 mmol), 4,4'-oxybisbenzoic acid(H2OBA) (0.3 mmol), and DMF (2 mL) was placed in a 23 mLTeflon-lined stainless steel vessel. The mixture was sealed andheated at 160 °C for three days, and then cooled to roomtemperature at a rate of 5 °C h 1. Purple columnar-shapedcrystals suitable for X-ray analysis were obtained with 61%(based on the H2OBA). Found/calcd: C, 46.47/46.43%; H 3.56/3.23%; N 1.80/1.75%. IR (KBr, cm 1): 3071(w), 2930(w), 1659(s),1593(s), 1531(s), 1500(w), 1393(s), 1304(w), 1238(s), 1160(m),1097(w), 1012(w), 880(m), 802(s), 784(m), 767(w), 697(m), 657(w).Synthesis of {[Sm4(OBA)6(DMF)(H2O)]·2DMF·3H2O}n (2). Theprocess was the same as 1 except that Nd(NO3)3·6H2O wasreplaced by Sm(NO3)3·6H2O (0.1 mmol). Pale yellow columnar shaped crystals suitable for X-ray analysis were obtained with 64%(based on the H2OBA). Found/calcd: C, 45.58/45.96%; H 3.31/3.19%; N 1.84/1.73%. IR (KBr, cm 1): 3069(w), 2928(w), 1659(s),1594(s), 1530(s), 1501(w), 1397(s), 1305(w), 1241(s), 1161(m),1099(w), 1012(w), 880(m), 803(s), 784(m), 767(w), 697(m), 658(w).Synthesis of {[Eu4(OBA)6(DMF)(H2O)]·2DMF·3H2O}n (3). Theprocess was the same as 1 except that Nd(NO3)3·6H2O wasreplaced by Eu(NO3)3·6H2O (0.1 mmol). White columnar shaped crystals suitable for X-ray analysis were obtained with68% (based on the H2OBA). Found/calcd: C, 44.90/45.84%;H 3.17/3.19%; N 1.47/1.72%. IR (KBr, cm 1): 3074(w), 2928(w),1660(s), 1594(s), 1532(s), 1505(w), 1397(s), 1305(w), 1241(s), 1161(m),1099(w), 1012(w), 881(m), 803(s), 784(m), 767(w), 698(m), 657(w).Synthesis of {[Gd4(OBA)6(DMF)(H2O)]·2DMF·3H2O}n (4). Theprocess was the same as 1 except that Nd(NO3)3·6H2O wasreplaced by Gd(NO3)3·6H2O (0.1 mmol). White columnar shaped crystals suitable for X-ray analysis were obtained with67% (based on the H2OBA). Found/calcd: C, 44.82/45.45%;H 3.19/3.16%; N 1.57/1.71%. IR (KBr, cm 1): 3074(w), 2930(w),1660(s), 1594(s), 1532(s), 1505(w), 1394(s), 1304(w), 1240(s), 1161(m),1098(w), 1012(w), 881(m), 803(s), 784(m), 767(w), 698(m), 657(w).",
        "compound name": "{[Sm4(OBA)6(DMF)(H2O)]·2DMF·3H2O}n",
        "metal source": "Sm(NO3)3·6H2O",
        "metal amount": "0.1 mmol",
        "linker": "4,4'-oxybisbenzoic acid (H2OBA)",
        "linker amount": "0.3 mmol",
        "modulator": NaN,
        "modulator amount or volume": NaN,
        "solvent": "DMF",
        "solvent volume": "2 mL",
        "reaction temperature": "160 °C",
        "reaction time": "three days"
    },
    {
        "Paper": NaN,
        "Remark": "同573",
        "paragraph": "Synthesis of {[Nd4(OBA)6(DMF)(H2O)]·2DMF·3H2O}n (1). Amixture of Nd(NO3)3·6H2O (0.1 mmol), 4,4'-oxybisbenzoic acid(H2OBA) (0.3 mmol), and DMF (2 mL) was placed in a 23 mLTeflon-lined stainless steel vessel. The mixture was sealed andheated at 160 °C for three days, and then cooled to roomtemperature at a rate of 5 °C h 1. Purple columnar-shapedcrystals suitable for X-ray analysis were obtained with 61%(based on the H2OBA). Found/calcd: C, 46.47/46.43%; H 3.56/3.23%; N 1.80/1.75%. IR (KBr, cm 1): 3071(w), 2930(w), 1659(s),1593(s), 1531(s), 1500(w), 1393(s), 1304(w), 1238(s), 1160(m),1097(w), 1012(w), 880(m), 802(s), 784(m), 767(w), 697(m), 657(w).Synthesis of {[Sm4(OBA)6(DMF)(H2O)]·2DMF·3H2O}n (2). Theprocess was the same as 1 except that Nd(NO3)3·6H2O wasreplaced by Sm(NO3)3·6H2O (0.1 mmol). Pale yellow columnar shaped crystals suitable for X-ray analysis were obtained with 64%(based on the H2OBA). Found/calcd: C, 45.58/45.96%; H 3.31/3.19%; N 1.84/1.73%. IR (KBr, cm 1): 3069(w), 2928(w), 1659(s),1594(s), 1530(s), 1501(w), 1397(s), 1305(w), 1241(s), 1161(m),1099(w), 1012(w), 880(m), 803(s), 784(m), 767(w), 697(m), 658(w).Synthesis of {[Eu4(OBA)6(DMF)(H2O)]·2DMF·3H2O}n (3). Theprocess was the same as 1 except that Nd(NO3)3·6H2O wasreplaced by Eu(NO3)3·6H2O (0.1 mmol). White columnar shaped crystals suitable for X-ray analysis were obtained with68% (based on the H2OBA). Found/calcd: C, 44.90/45.84%;H 3.17/3.19%; N 1.47/1.72%. IR (KBr, cm 1): 3074(w), 2928(w),1660(s), 1594(s), 1532(s), 1505(w), 1397(s), 1305(w), 1241(s), 1161(m),1099(w), 1012(w), 881(m), 803(s), 784(m), 767(w), 698(m), 657(w).Synthesis of {[Gd4(OBA)6(DMF)(H2O)]·2DMF·3H2O}n (4). Theprocess was the same as 1 except that Nd(NO3)3·6H2O wasreplaced by Gd(NO3)3·6H2O (0.1 mmol). White columnar shaped crystals suitable for X-ray analysis were obtained with67% (based on the H2OBA). Found/calcd: C, 44.82/45.45%;H 3.19/3.16%; N 1.57/1.71%. IR (KBr, cm 1): 3074(w), 2930(w),1660(s), 1594(s), 1532(s), 1505(w), 1394(s), 1304(w), 1240(s), 1161(m),1098(w), 1012(w), 881(m), 803(s), 784(m), 767(w), 698(m), 657(w).",
        "compound name": "{[Eu4(OBA)6(DMF)(H2O)]·2DMF·3H2O}n",
        "metal source": "Eu(NO3)3·6H2O",
        "metal amount": "0.1 mmol",
        "linker": "4,4'-oxybisbenzoic acid (H2OBA)",
        "linker amount": "0.3 mmol",
        "modulator": NaN,
        "modulator amount or volume": NaN,
        "solvent": "DMF",
        "solvent volume": "2 mL",
        "reaction temperature": "160 °C",
        "reaction time": "three days"
    },
    {
        "Paper": NaN,
        "Remark": "同573",
        "paragraph": "Synthesis of {[Nd4(OBA)6(DMF)(H2O)]·2DMF·3H2O}n (1). Amixture of Nd(NO3)3·6H2O (0.1 mmol), 4,4'-oxybisbenzoic acid(H2OBA) (0.3 mmol), and DMF (2 mL) was placed in a 23 mLTeflon-lined stainless steel vessel. The mixture was sealed andheated at 160 °C for three days, and then cooled to roomtemperature at a rate of 5 °C h 1. Purple columnar-shapedcrystals suitable for X-ray analysis were obtained with 61%(based on the H2OBA). Found/calcd: C, 46.47/46.43%; H 3.56/3.23%; N 1.80/1.75%. IR (KBr, cm 1): 3071(w), 2930(w), 1659(s),1593(s), 1531(s), 1500(w), 1393(s), 1304(w), 1238(s), 1160(m),1097(w), 1012(w), 880(m), 802(s), 784(m), 767(w), 697(m), 657(w).Synthesis of {[Sm4(OBA)6(DMF)(H2O)]·2DMF·3H2O}n (2). Theprocess was the same as 1 except that Nd(NO3)3·6H2O wasreplaced by Sm(NO3)3·6H2O (0.1 mmol). Pale yellow columnar shaped crystals suitable for X-ray analysis were obtained with 64%(based on the H2OBA). Found/calcd: C, 45.58/45.96%; H 3.31/3.19%; N 1.84/1.73%. IR (KBr, cm 1): 3069(w), 2928(w), 1659(s),1594(s), 1530(s), 1501(w), 1397(s), 1305(w), 1241(s), 1161(m),1099(w), 1012(w), 880(m), 803(s), 784(m), 767(w), 697(m), 658(w).Synthesis of {[Eu4(OBA)6(DMF)(H2O)]·2DMF·3H2O}n (3). Theprocess was the same as 1 except that Nd(NO3)3·6H2O wasreplaced by Eu(NO3)3·6H2O (0.1 mmol). White columnar shaped crystals suitable for X-ray analysis were obtained with68% (based on the H2OBA). Found/calcd: C, 44.90/45.84%;H 3.17/3.19%; N 1.47/1.72%. IR (KBr, cm 1): 3074(w), 2928(w),1660(s), 1594(s), 1532(s), 1505(w), 1397(s), 1305(w), 1241(s), 1161(m),1099(w), 1012(w), 881(m), 803(s), 784(m), 767(w), 698(m), 657(w).Synthesis of {[Gd4(OBA)6(DMF)(H2O)]·2DMF·3H2O}n (4). Theprocess was the same as 1 except that Nd(NO3)3·6H2O wasreplaced by Gd(NO3)3·6H2O (0.1 mmol). White columnar shaped crystals suitable for X-ray analysis were obtained with67% (based on the H2OBA). Found/calcd: C, 44.82/45.45%;H 3.19/3.16%; N 1.57/1.71%. IR (KBr, cm 1): 3074(w), 2930(w),1660(s), 1594(s), 1532(s), 1505(w), 1394(s), 1304(w), 1240(s), 1161(m),1098(w), 1012(w), 881(m), 803(s), 784(m), 767(w), 698(m), 657(w).",
        "compound name": "{[Gd4(OBA)6(DMF)(H2O)]·2DMF·3H2O}n",
        "metal source": "Gd(NO3)3·6H2O",
        "metal amount": "0.1 mmol",
        "linker": "4,4'-oxybisbenzoic acid (H2OBA)",
        "linker amount": "0.3 mmol",
        "modulator": NaN,
        "modulator amount or volume": NaN,
        "solvent": "DMF",
        "solvent volume": "2 mL",
        "reaction temperature": "160 °C",
        "reaction time": "three days"
    },
    {
        "Paper": "158CuMOF",
        "Remark": "同",
        "paragraph": "Synthesis of [Cu3((S)-PIA)2(1.4-dioxane)(H2O)2]·(1.4-doxane)2·H2O(L-1). A mixture of (S)-H3PIA (31 mg, 0.1 mmol) and Cu(NO3)2·2.5H2O (47 mg, 0.2 mmol) was dissolved in a solvent mixture of 1.4-dioxane and H2O (4 mL/1 mL) with two drops of pyridine in a screw capped vial. The reaction mixture was heated at 100 °C for 3 days andthen cooled to room temperature. Green-blue polygonal crystals (40mg, 70%, based on (S)-H3PIA) were obtained after filtration.Elemental analysis calcd (%) for L-1: C 43.05, H 4.48, N 2.51;found C 43.44, H 4.62, N 2.35. IR (solid KBr pellet, cm?1): 3412.4m,2360.7w, 1621.0s, 1442m, 1398s, 1363.6s, 1307.3w, 717.7m, 487.2w.Synthesis of [Cu3((R)-PIA)2(1.4-dioxane)(H2O)2]·(1.4-doxane)2· H2O (D-1). The same procedure as that for L-1 was used, exceptthat (R)-H3PIA was used instead of (S)-PIA). Green-blue polygonalcrystals (42 mg, 73%, based on (R)-H3PIA) were obtained afterfiltration. Elemental analysis calcd (%) for L-1: C 43.05, H 4.48, N2.51; found C 43.61, H 4.67, N 2.45.",
        "compound name": "[Cu3((S)-PIA)2(1.4-dioxane)(H2O)2]·(1.4-doxane)2·H2O (L-1)",
        "metal source": "Cu(NO3)2·2.5H2O",
        "metal amount": "47 mg, 0.2 mmol",
        "linker": "(S)-H3PIA",
        "linker amount": "31 mg, 0.1 mmol",
        "modulator": "pyridine",
        "modulator amount or volume": "two drops",
        "solvent": "1.4-dioxane | H2O",
        "solvent volume": "4 mL | 1 mL",
        "reaction temperature": "100 °C",
        "reaction time": "3 days"
    },
    {
        "Paper": NaN,
        "Remark": "同577",
        "paragraph": "Synthesis of [Cu3((S)-PIA)2(1.4-dioxane)(H2O)2]·(1.4-doxane)2·H2O(L-1). A mixture of (S)-H3PIA (31 mg, 0.1 mmol) and Cu(NO3)2·2.5H2O (47 mg, 0.2 mmol) was dissolved in a solvent mixture of 1.4-dioxane and H2O (4 mL/1 mL) with two drops of pyridine in a screw capped vial. The reaction mixture was heated at 100 °C for 3 days andthen cooled to room temperature. Green-blue polygonal crystals (40mg, 70%, based on (S)-H3PIA) were obtained after filtration.Elemental analysis calcd (%) for L-1: C 43.05, H 4.48, N 2.51;found C 43.44, H 4.62, N 2.35. IR (solid KBr pellet, cm?1): 3412.4m,2360.7w, 1621.0s, 1442m, 1398s, 1363.6s, 1307.3w, 717.7m, 487.2w.Synthesis of [Cu3((R)-PIA)2(1.4-dioxane)(H2O)2]·(1.4-doxane)2· H2O (D-1). The same procedure as that for L-1 was used, exceptthat (R)-H3PIA was used instead of (S)-PIA). Green-blue polygonalcrystals (42 mg, 73%, based on (R)-H3PIA) were obtained afterfiltration. Elemental analysis calcd (%) for L-1: C 43.05, H 4.48, N2.51; found C 43.61, H 4.67, N 2.45.",
        "compound name": "[Cu3((R)-PIA)2(1.4-dioxane)(H2O)2]·(1.4-doxane)2· H2O (D-1)",
        "metal source": "Cu(NO3)2·2.5H2O",
        "metal amount": "47 mg, 0.2 mmol",
        "linker": "(R)-H3PIA",
        "linker amount": "31 mg, 0.1 mmol",
        "modulator": "pyridine",
        "modulator amount or volume": "two drops",
        "solvent": "1.4-dioxane | H2O",
        "solvent volume": "4 mL | 1 mL",
        "reaction temperature": "100 °C",
        "reaction time": "3 days"
    },
    {
        "Paper": NaN,
        "Remark": "同",
        "paragraph": "Synthesis of [Cu4((S)-PIA)2.5(H2O)3](guest) (L-2). A mixture of (S)-H3PIA (31 mg, 0.1 mmol) and Cu(NO3)2·2.5H2O (47 mg, 0.2 mmol)was dissolved in a solvent mixture of N,N-diethylformamide and H2O(1 mL/3 mL) in a screw-capped vial. The reaction mixture was heatedat 100 °C for 3 days and then cooled to room temperature. Green-blueoctahedral crystals (32 mg, 80%, based on (S)-H3PIA) were obtainedafter filtration. Elemental analysis calcd (%) for L-2: C 41.19, H 2.45,N 3.43; found C 42.56, H 2.78, N 3.92. IR (solid KBr pellet, cm?1):3125.3m, 2968.9w, 2362.2w, 2337.3w, 1629.7s, 1586.6m, 1452.7m,1370.3s, 1301.5w, 713.9m, 480.1w.Synthesis of [Cu4((R)-PIA)2.5(H2O)3](guest) (D-2). The sameprocedure as that used for L-2 was employed, except that (R)-H3PIA was used instead of (S)-H3PIA. Green-blue octahedral crystals(30 mg, 78%, based on (R)-H3PIA) were obtained after filtration.Elemental analysis calcd (%) for D-2: C 41.19, H 2.45, N 3.43; foundC 42.66, H 2.88, N 3.62.",
        "compound name": "[Cu4((S)-PIA)2.5(H2O)3](guest) (L-2)",
        "metal source": "Cu(NO3)2·2.5H2O",
        "metal amount": "47 mg, 0.2 mmol",
        "linker": "(S)-H3PIA",
        "linker amount": "31 mg, 0.1 mmol",
        "modulator": NaN,
        "modulator amount or volume": NaN,
        "solvent": "N,N-diethylformamide | H2O",
        "solvent volume": "1 mL | 3 mL",
        "reaction temperature": "100 °C",
        "reaction time": "3 days"
    },
    {
        "Paper": NaN,
        "Remark": "同579",
        "paragraph": "Synthesis of [Cu4((S)-PIA)2.5(H2O)3](guest) (L-2). A mixture of (S)-H3PIA (31 mg, 0.1 mmol) and Cu(NO3)2·2.5H2O (47 mg, 0.2 mmol)was dissolved in a solvent mixture of N,N-diethylformamide and H2O(1 mL/3 mL) in a screw-capped vial. The reaction mixture was heatedat 100 °C for 3 days and then cooled to room temperature. Green-blueoctahedral crystals (32 mg, 80%, based on (S)-H3PIA) were obtainedafter filtration. Elemental analysis calcd (%) for L-2: C 41.19, H 2.45,N 3.43; found C 42.56, H 2.78, N 3.92. IR (solid KBr pellet, cm?1):3125.3m, 2968.9w, 2362.2w, 2337.3w, 1629.7s, 1586.6m, 1452.7m,1370.3s, 1301.5w, 713.9m, 480.1w.Synthesis of [Cu4((R)-PIA)2.5(H2O)3](guest) (D-2). The sameprocedure as that used for L-2 was employed, except that (R)-H3PIA was used instead of (S)-H3PIA. Green-blue octahedral crystals(30 mg, 78%, based on (R)-H3PIA) were obtained after filtration.Elemental analysis calcd (%) for D-2: C 41.19, H 2.45, N 3.43; foundC 42.66, H 2.88, N 3.62.",
        "compound name": "[Cu4((R)-PIA)2.5(H2O)3](guest) (D-2)",
        "metal source": "Cu(NO3)2·2.5H2O",
        "metal amount": "47 mg, 0.2 mmol",
        "linker": "(R)-H3PIA",
        "linker amount": "31 mg, 0.1 mmol",
        "modulator": NaN,
        "modulator amount or volume": NaN,
        "solvent": "N,N-diethylformamide | H2O",
        "solvent volume": "1 mL | 3 mL",
        "reaction temperature": "100 °C",
        "reaction time": "3 days"
    },
    {
        "Paper": "159CdMOF",
        "Remark": "同",
        "paragraph": "2.1. Preparation of complexes[Cd(glu)(4-bpdb)3(H2O)2](NO3)2·(4-bpdb)0.5·(H2O)8 (1): anaqueous solution (5 ml) containing glutaric acid (glu) (13.2mg, 0.1 mmol) and cadmium nitrate tetrahydrate (0.1 mmol,30.8 mg) was placed at the bottom of a test tube, and a mix ture of water/ethanol (50%, 3 ml) was added dropwise. Thenan ethanolic solution (5 ml) of 4-bpdb (0.1 mmol, 21 mg) wasdropped slowly on the interface. The tube was covered withParafilm and left to stand at room temperature. X-ray qualitycrystals as yellow prisms were grown at the interface after afew days. Yield ca. 72%. Anal. calcd for C52H67N16O24Cd3: C,38.14; H, 4.12; N, 13.68. Found: C, 38.27; H, 4.28; N, 13.51%.[Cd(pim)(4-bpdb)] (2): compound 2 was prepared similarto that of compound 1, but pimelic acid (pim) (16 mg, 0.1mmol) was used instead of glutaric acid. Suitable crystals asyellow prisms were grown at the interface after a few days.Yield ca. 80%. Anal. calcd for C19H20N4O4Cd: C, 47.46; H,4.19; N, 11.65. Found: C, 47.58; H, 4.26; N, 11.92%.[Cd(suc)(4-bpdb)] (3): compound 3 was prepared similar tothat of compound 1, but succinic acid (suc) (11.8 mg, 0.1mmol) was used instead of glutaric acid. Suitable crystals asyellow prisms were grown at the interface after a few days.Yield ca. 81%. Anal. calcd for C16H14N4O4Cd: C, 43.80; H,3.22; N, 12.77. Found: C, 43.88; H, 3.28; N, 12.85%.[Cd(glu)(4-bpdb)]·CH3CH2OH. (4): compound 4 was pre pared similar to that of compound 1, but 10.5 mg of 4-bpdb(0.05 mmol) was used. X-ray quality crystals as yellow prismswere grown at the interface after a few days. Yield ca. 76%.Anal. calcd for C19H22N4O5Cd: C, 45.75; H, 4.45; N, 11.23.Found: C, 45.88; H, 4.48; N, 11.17%.[Cd3(m-glu)(H2O)(4-bpdb)]·H2O (5): compound 5 was pre pared similar to that of compound 4, but 3-methylglutaricacid (3m-glu) (14.6 mg 0.1 mmol) was used instead ofglutaric acid. Yield ca. 68%. Anal. calcd for C18H22N4O6Cd: C,42.99; H, 4.41; N, 11.14. Found: C, 43.30; H, 4.13; N, 11.11%",
        "compound name": "[Cd(glu)(4-bpdb)3(H2O)2](NO3)2·(4-bpdb)0.5·(H2O)8",
        "metal source": "cadmium nitrate tetrahydrate",
        "metal amount": "30.8 mg, 0.1 mmol",
        "linker": "ethanolic solution (5 ml) of 4-bpdb",
        "linker amount": "21 mg, 0.1 mmol",
        "modulator": "glutaric acid (glu)",
        "modulator amount or volume": "13.2 mg, 0.1 mmol",
        "solvent": "water/ethanol",
        "solvent volume": "50%, 3 ml",
        "reaction temperature": "room temperature",
        "reaction time": "A few days"
    },
    {
        "Paper": NaN,
        "Remark": "同581",
        "paragraph": "2.1. Preparation of complexes[Cd(glu)(4-bpdb)3(H2O)2](NO3)2·(4-bpdb)0.5·(H2O)8 (1): anaqueous solution (5 ml) containing glutaric acid (glu) (13.2mg, 0.1 mmol) and cadmium nitrate tetrahydrate (0.1 mmol,30.8 mg) was placed at the bottom of a test tube, and a mix ture of water/ethanol (50%, 3 ml) was added dropwise. Thenan ethanolic solution (5 ml) of 4-bpdb (0.1 mmol, 21 mg) wasdropped slowly on the interface. The tube was covered withParafilm and left to stand at room temperature. X-ray qualitycrystals as yellow prisms were grown at the interface after afew days. Yield ca. 72%. Anal. calcd for C52H67N16O24Cd3: C,38.14; H, 4.12; N, 13.68. Found: C, 38.27; H, 4.28; N, 13.51%.[Cd(pim)(4-bpdb)] (2): compound 2 was prepared similarto that of compound 1, but pimelic acid (pim) (16 mg, 0.1mmol) was used instead of glutaric acid. Suitable crystals asyellow prisms were grown at the interface after a few days.Yield ca. 80%. Anal. calcd for C19H20N4O4Cd: C, 47.46; H,4.19; N, 11.65. Found: C, 47.58; H, 4.26; N, 11.92%.[Cd(suc)(4-bpdb)] (3): compound 3 was prepared similar tothat of compound 1, but succinic acid (suc) (11.8 mg, 0.1mmol) was used instead of glutaric acid. Suitable crystals asyellow prisms were grown at the interface after a few days.Yield ca. 81%. Anal. calcd for C16H14N4O4Cd: C, 43.80; H,3.22; N, 12.77. Found: C, 43.88; H, 3.28; N, 12.85%.[Cd(glu)(4-bpdb)]·CH3CH2OH. (4): compound 4 was pre pared similar to that of compound 1, but 10.5 mg of 4-bpdb(0.05 mmol) was used. X-ray quality crystals as yellow prismswere grown at the interface after a few days. Yield ca. 76%.Anal. calcd for C19H22N4O5Cd: C, 45.75; H, 4.45; N, 11.23.Found: C, 45.88; H, 4.48; N, 11.17%.[Cd3(m-glu)(H2O)(4-bpdb)]·H2O (5): compound 5 was pre pared similar to that of compound 4, but 3-methylglutaricacid (3m-glu) (14.6 mg 0.1 mmol) was used instead ofglutaric acid. Yield ca. 68%. Anal. calcd for C18H22N4O6Cd: C,42.99; H, 4.41; N, 11.14. Found: C, 43.30; H, 4.13; N, 11.11%",
        "compound name": "[Cd(pim)(4-bpdb)]",
        "metal source": "cadmium nitrate tetrahydrate",
        "metal amount": "30.8 mg, 0.1 mmol",
        "linker": "ethanolic solution (5 ml) of 4-bpdb",
        "linker amount": "21 mg, 0.1 mmol",
        "modulator": "pimelic acid (pim)",
        "modulator amount or volume": "16 mg, 0.1 mmol",
        "solvent": "water/ethanol",
        "solvent volume": "50%, 3 ml",
        "reaction temperature": "room temperature",
        "reaction time": "A few days"
    },
    {
        "Paper": NaN,
        "Remark": "同581",
        "paragraph": "2.1. Preparation of complexes[Cd(glu)(4-bpdb)3(H2O)2](NO3)2·(4-bpdb)0.5·(H2O)8 (1): anaqueous solution (5 ml) containing glutaric acid (glu) (13.2mg, 0.1 mmol) and cadmium nitrate tetrahydrate (0.1 mmol,30.8 mg) was placed at the bottom of a test tube, and a mix ture of water/ethanol (50%, 3 ml) was added dropwise. Thenan ethanolic solution (5 ml) of 4-bpdb (0.1 mmol, 21 mg) wasdropped slowly on the interface. The tube was covered withParafilm and left to stand at room temperature. X-ray qualitycrystals as yellow prisms were grown at the interface after afew days. Yield ca. 72%. Anal. calcd for C52H67N16O24Cd3: C,38.14; H, 4.12; N, 13.68. Found: C, 38.27; H, 4.28; N, 13.51%.[Cd(pim)(4-bpdb)] (2): compound 2 was prepared similarto that of compound 1, but pimelic acid (pim) (16 mg, 0.1mmol) was used instead of glutaric acid. Suitable crystals asyellow prisms were grown at the interface after a few days.Yield ca. 80%. Anal. calcd for C19H20N4O4Cd: C, 47.46; H,4.19; N, 11.65. Found: C, 47.58; H, 4.26; N, 11.92%.[Cd(suc)(4-bpdb)] (3): compound 3 was prepared similar tothat of compound 1, but succinic acid (suc) (11.8 mg, 0.1mmol) was used instead of glutaric acid. Suitable crystals asyellow prisms were grown at the interface after a few days.Yield ca. 81%. Anal. calcd for C16H14N4O4Cd: C, 43.80; H,3.22; N, 12.77. Found: C, 43.88; H, 3.28; N, 12.85%.[Cd(glu)(4-bpdb)]·CH3CH2OH. (4): compound 4 was pre pared similar to that of compound 1, but 10.5 mg of 4-bpdb(0.05 mmol) was used. X-ray quality crystals as yellow prismswere grown at the interface after a few days. Yield ca. 76%.Anal. calcd for C19H22N4O5Cd: C, 45.75; H, 4.45; N, 11.23.Found: C, 45.88; H, 4.48; N, 11.17%.[Cd3(m-glu)(H2O)(4-bpdb)]·H2O (5): compound 5 was pre pared similar to that of compound 4, but 3-methylglutaricacid (3m-glu) (14.6 mg 0.1 mmol) was used instead ofglutaric acid. Yield ca. 68%. Anal. calcd for C18H22N4O6Cd: C,42.99; H, 4.41; N, 11.14. Found: C, 43.30; H, 4.13; N, 11.11%",
        "compound name": "[Cd(suc)(4-bpdb)]",
        "metal source": "cadmium nitrate tetrahydrate",
        "metal amount": "30.8 mg, 0.1 mmol",
        "linker": "ethanolic solution (5 ml) of 4-bpdb",
        "linker amount": "21 mg, 0.1 mmol",
        "modulator": "succinic acid (suc)",
        "modulator amount or volume": "11.8 mg, 0.1 mmol",
        "solvent": "water/ethanol",
        "solvent volume": "50%, 3 ml",
        "reaction temperature": "room temperature",
        "reaction time": "A few days"
    },
    {
        "Paper": NaN,
        "Remark": "同581",
        "paragraph": "2.1. Preparation of complexes[Cd(glu)(4-bpdb)3(H2O)2](NO3)2·(4-bpdb)0.5·(H2O)8 (1): anaqueous solution (5 ml) containing glutaric acid (glu) (13.2mg, 0.1 mmol) and cadmium nitrate tetrahydrate (0.1 mmol,30.8 mg) was placed at the bottom of a test tube, and a mix ture of water/ethanol (50%, 3 ml) was added dropwise. Thenan ethanolic solution (5 ml) of 4-bpdb (0.1 mmol, 21 mg) wasdropped slowly on the interface. The tube was covered withParafilm and left to stand at room temperature. X-ray qualitycrystals as yellow prisms were grown at the interface after afew days. Yield ca. 72%. Anal. calcd for C52H67N16O24Cd3: C,38.14; H, 4.12; N, 13.68. Found: C, 38.27; H, 4.28; N, 13.51%.[Cd(pim)(4-bpdb)] (2): compound 2 was prepared similarto that of compound 1, but pimelic acid (pim) (16 mg, 0.1mmol) was used instead of glutaric acid. Suitable crystals asyellow prisms were grown at the interface after a few days.Yield ca. 80%. Anal. calcd for C19H20N4O4Cd: C, 47.46; H,4.19; N, 11.65. Found: C, 47.58; H, 4.26; N, 11.92%.[Cd(suc)(4-bpdb)] (3): compound 3 was prepared similar tothat of compound 1, but succinic acid (suc) (11.8 mg, 0.1mmol) was used instead of glutaric acid. Suitable crystals asyellow prisms were grown at the interface after a few days.Yield ca. 81%. Anal. calcd for C16H14N4O4Cd: C, 43.80; H,3.22; N, 12.77. Found: C, 43.88; H, 3.28; N, 12.85%.[Cd(glu)(4-bpdb)]·CH3CH2OH. (4): compound 4 was pre pared similar to that of compound 1, but 10.5 mg of 4-bpdb(0.05 mmol) was used. X-ray quality crystals as yellow prismswere grown at the interface after a few days. Yield ca. 76%.Anal. calcd for C19H22N4O5Cd: C, 45.75; H, 4.45; N, 11.23.Found: C, 45.88; H, 4.48; N, 11.17%.[Cd3(m-glu)(H2O)(4-bpdb)]·H2O (5): compound 5 was pre pared similar to that of compound 4, but 3-methylglutaricacid (3m-glu) (14.6 mg 0.1 mmol) was used instead ofglutaric acid. Yield ca. 68%. Anal. calcd for C18H22N4O6Cd: C,42.99; H, 4.41; N, 11.14. Found: C, 43.30; H, 4.13; N, 11.11%",
        "compound name": "[Cd(glu)(4-bpdb)]·CH3CH2OH",
        "metal source": "cadmium nitrate tetrahydrate",
        "metal amount": "30.8 mg, 0.1 mmol",
        "linker": "4-bpdb",
        "linker amount": "10.5 mg, 0.05 mmol",
        "modulator": "glutaric acid (glu)",
        "modulator amount or volume": "13.2 mg, 0.1 mmol",
        "solvent": "water/ethanol",
        "solvent volume": "50%, 3 ml",
        "reaction temperature": "room temperature",
        "reaction time": "A few days"
    },
    {
        "Paper": NaN,
        "Remark": "同581",
        "paragraph": "2.1. Preparation of complexes[Cd(glu)(4-bpdb)3(H2O)2](NO3)2·(4-bpdb)0.5·(H2O)8 (1): anaqueous solution (5 ml) containing glutaric acid (glu) (13.2mg, 0.1 mmol) and cadmium nitrate tetrahydrate (0.1 mmol,30.8 mg) was placed at the bottom of a test tube, and a mix ture of water/ethanol (50%, 3 ml) was added dropwise. Thenan ethanolic solution (5 ml) of 4-bpdb (0.1 mmol, 21 mg) wasdropped slowly on the interface. The tube was covered withParafilm and left to stand at room temperature. X-ray qualitycrystals as yellow prisms were grown at the interface after afew days. Yield ca. 72%. Anal. calcd for C52H67N16O24Cd3: C,38.14; H, 4.12; N, 13.68. Found: C, 38.27; H, 4.28; N, 13.51%.[Cd(pim)(4-bpdb)] (2): compound 2 was prepared similarto that of compound 1, but pimelic acid (pim) (16 mg, 0.1mmol) was used instead of glutaric acid. Suitable crystals asyellow prisms were grown at the interface after a few days.Yield ca. 80%. Anal. calcd for C19H20N4O4Cd: C, 47.46; H,4.19; N, 11.65. Found: C, 47.58; H, 4.26; N, 11.92%.[Cd(suc)(4-bpdb)] (3): compound 3 was prepared similar tothat of compound 1, but succinic acid (suc) (11.8 mg, 0.1mmol) was used instead of glutaric acid. Suitable crystals asyellow prisms were grown at the interface after a few days.Yield ca. 81%. Anal. calcd for C16H14N4O4Cd: C, 43.80; H,3.22; N, 12.77. Found: C, 43.88; H, 3.28; N, 12.85%.[Cd(glu)(4-bpdb)]·CH3CH2OH. (4): compound 4 was pre pared similar to that of compound 1, but 10.5 mg of 4-bpdb(0.05 mmol) was used. X-ray quality crystals as yellow prismswere grown at the interface after a few days. Yield ca. 76%.Anal. calcd for C19H22N4O5Cd: C, 45.75; H, 4.45; N, 11.23.Found: C, 45.88; H, 4.48; N, 11.17%.[Cd3(m-glu)(H2O)(4-bpdb)]·H2O (5): compound 5 was pre pared similar to that of compound 4, but 3-methylglutaricacid (3m-glu) (14.6 mg 0.1 mmol) was used instead ofglutaric acid. Yield ca. 68%. Anal. calcd for C18H22N4O6Cd: C,42.99; H, 4.41; N, 11.14. Found: C, 43.30; H, 4.13; N, 11.11%",
        "compound name": "[Cd3(m-glu)(H2O)(4-bpdb)]·H2O",
        "metal source": "cadmium nitrate tetrahydrate",
        "metal amount": "30.8 mg, 0.1 mmol",
        "linker": "4-bpdb",
        "linker amount": "10.5 mg, 0.05 mmol",
        "modulator": "3-methylglutaric acid (3m-glu)",
        "modulator amount or volume": "14.6 mg 0.1 mmol",
        "solvent": "water/ethanol",
        "solvent volume": "50%, 3 ml",
        "reaction temperature": "room temperature",
        "reaction time": "A few days"
    },
    {
        "Paper": "160CPM33",
        "Remark": NaN,
        "paragraph": "Synthesis of CPM-33a [Ni3(OH)(bdc)3(tpt)]: In a 23 ml Teflon cup, 208 mg of Ni(NO3)2·6H2O, 121 mg terephthalic acid (H2bdc) and 40.0 mg 1,3,5-tri(4-pyridyl)triazine (tpt) was dissolved in 2.5 g of DMA and 0.5 g DI H2O solution. After the mixture was stirred for 2 hours, the Teflon cup was sealed into a stainless steel autoclave and placed in the 140 oC oven for 1 week. Pale greenish yellow block crystals were obtained after cooling to room temperature. The yield was about 88% based on the metal. The phase purity was identified by the powder X-ray diffraction (Figure S1).",
        "compound name": "CPM-33a [Ni3(OH)(bdc)3(tpt)]",
        "metal source": "Ni(NO3)2·6H2O",
        "metal amount": "208 mg",
        "linker": "terephthalic acid (H2bdc)",
        "linker amount": "121 mg",
        "modulator": "1,3,5-tri(4-pyridyl)triazine (tpt)",
        "modulator amount or volume": "40.0 mg",
        "solvent": "DMA | DI H2O",
        "solvent volume": "2.5 g | 0.5 g",
        "reaction temperature": "140 °C",
        "reaction time": "1 week"
    },
    {
        "Paper": NaN,
        "Remark": NaN,
        "paragraph": "Synthesis of CPM-33b [Ni3(OH)(dobdc)3(tpt)]: In a 20 ml glass vial, 120 mg of Ni(NO3)2·6H2O, 84 mg 2,5-dihydroxylterephthalic acid (H2dobdc) and 52 mg 1,3,5-tri(4-pyridyl)triazine (tpt) was dissolved in a mixed solvent containing 10 g of DMF, 2g of ethanol and 2g of distilled water. After the mixture was stirred for 2 hours, the glass vial was capped and placed in the 100 °C oven for 4 days. Pale green needle likecrystals were obtained after cooling to room temperature. The yield was about 75% based on the metal. The phase purity was identified by the powder X-ray diffraction (Figure S1).",
        "compound name": "CPM-33b [Ni3(OH)(dobdc)3(tpt)]",
        "metal source": "Ni(NO3)2·6H2O",
        "metal amount": "120 mg",
        "linker": "2,5-dihydroxylterephthalic acid (H2dobdc)",
        "linker amount": "84 mg",
        "modulator": "1,3,5-tri(4-pyridyl)triazine (tpt)",
        "modulator amount or volume": "52 mg",
        "solvent": "DMF| ethanol | distilled water",
        "solvent volume": "10 g | 2 g | 2 g",
        "reaction temperature": "100 °C",
        "reaction time": "4 days"
    },
    {
        "Paper": NaN,
        "Remark": NaN,
        "paragraph": "Synthesis of CPM-33c [Ni3(OH)(NH2bdc)3(tpt)]: In a 20 ml glass vial, 121 mg of Ni(NO3)2·6H2O, 73 mg 2-aminoterephthalic acid (H2(NH2bdc)) and 40.0 mg 1,3,5-tri(4-pyridyl)triazine (tpt) was dissolved in 2.5 g of DMF. After the mixture was stirred for 2 hours, the glass vial was sealed and placed in the 120 °C oven for 4 days. Pale greenish yellow block crystals were obtained after cooling to room temperature. Pure sample can be obtained by sonication treatment. The phase purity was identified by the powder X-ray diffraction (Figure S1).",
        "compound name": "CPM-33c [Ni3(OH)(NH2bdc)3(tpt)]",
        "metal source": "Ni(NO3)2·6H2O",
        "metal amount": "121 mg",
        "linker": "2-aminoterephthalic acid (H2(NH2bdc))",
        "linker amount": "73 mg",
        "modulator": "1,3,5-tri(4-pyridyl)triazine (tpt)",
        "modulator amount or volume": "40.0 mg",
        "solvent": "DMF",
        "solvent volume": "2.5 g",
        "reaction temperature": "120 °C",
        "reaction time": "4 days"
    },
    {
        "Paper": NaN,
        "Remark": NaN,
        "paragraph": "Synthesis of CPM-33d [Ni3(OH)(1,4-ndc)3(tpt)]: In a 20 ml glass vial, 125 mg of Ni(NO3)2·6H2O, 85 mg 1,4-naphthalic acid (H2(1,4-ndc)) and 40.0 mg 1,3,5-tri(4-pyridyl)triazine (tpt) was dissolved in 2.5 g of DMA. After the mixture was stirred for 2 hours, the glass vial was sealed and placed in the 120 °C oven for 4 days. Pale greenish yellow block crystals were obtained after cooling to room temperature. Pure sample can be obtained by sonication treatment. The phase purity was identified by the powder X-ray diffraction (Figure S1).",
        "compound name": "CPM-33d [Ni3(OH)(1,4-ndc)3(tpt)]",
        "metal source": "Ni(NO3)2·6H2O",
        "metal amount": "125 mg",
        "linker": "1,4-naphthalic acid (H2(1,4-ndc))",
        "linker amount": "85 mg",
        "modulator": "1,3,5-tri(4-pyridyl)triazine (tpt)",
        "modulator amount or volume": "40.0 mg",
        "solvent": "DMA",
        "solvent volume": "2.5 g",
        "reaction temperature": "120 °C",
        "reaction time": "4 days"
    },
    {
        "Paper": NaN,
        "Remark": NaN,
        "paragraph": "Synthesis of CPM-34 [Ni3(OH)(2,6-ndc)3(tpt)]: In a 20 ml glass vial, 131 mg of Ni(NO3)2·6H2O, 86 mg 2,6-naphthalic acid (H2(2,6-ndc)) and 42 mg 1,3,5-tri(4-pyridyl)triazine (tpt) was dissolved in 2.5 g of DMA. After the mixture was stirred for 2 hours, the vial was sealed and placed in a 120 °C oven for 1 week. Pale greenish yellow block crystals were obtained after cooling to room temperature. The yield was about 64% based on the metal. The phase purity was supported by the powder X-ray diffraction (Figure S1).",
        "compound name": "CPM-34 [Ni3(OH)(2,6-ndc)3(tpt)]",
        "metal source": "Ni(NO3)2·6H2O",
        "metal amount": "131 mg",
        "linker": "2,6-naphthalic acid (H2(2,6-ndc))",
        "linker amount": "86 mg",
        "modulator": "1,3,5-tri(4-pyridyl)triazine (tpt)",
        "modulator amount or volume": "42 mg",
        "solvent": "DMA",
        "solvent volume": "2.5 g",
        "reaction temperature": "120 °C",
        "reaction time": "1 week"
    },
    {
        "Paper": NaN,
        "Remark": NaN,
        "paragraph": "Synthesis of CPM-35 [Ni3(OH)(bpdc)3(tpt)]: In a 20 ml glass vial, 120 mg of Ni(NO3)2·6H2O, 99.0 mg 4,4’-biphenyldicarboxylic acid (H2bpdc) and 40.0 mg 1,3,5-tri(4-pyridyl)triazine (tpt) was dissolved in 4.0 g of DMF solution. After the mixture was stirred for 30 minutes, the vial was sealed and placed in a 120 °C oven for 5 days. Green block crystals were obtained after cooling to room temperature. The yield was about 80% based on the metal. The phase purity was supported by the powder X-ray diffraction (Figure S1).",
        "compound name": "CPM-35 [Ni3(OH)(bpdc)3(tpt)]",
        "metal source": "Ni(NO3)2·6H2O",
        "metal amount": "120 mg",
        "linker": "4,4’-biphenyldicarboxylic acid (H2bpdc)",
        "linker amount": "99.0 mg",
        "modulator": "1,3,5-tri(4-pyridyl)triazine (tpt)",
        "modulator amount or volume": "40.0 mg",
        "solvent": "DMF",
        "solvent volume": "4.0 g",
        "reaction temperature": "120 °C",
        "reaction time": "5 days"
    },
    {
        "Paper": NaN,
        "Remark": NaN,
        "paragraph": "Synthesis of CPM-37 [Ni3(OH)(bpdc)3(tpbtc)]: In a 23 ml Teflon cup, 129.4 mg of Ni(NO3)2·6H2O, 96.5mg 4,4’-biphenyldicarboxylic acid (H2bpdc) and 65.0 mg N,N’,N’’-tri(4-pyridinyl)-1,3,5-benzene tricarboxamide (tpbtc) was dissolved in 2.5 g of DMA solution. After the mixture was stirred for 2 hours, the Teflon cup was sealed into a stainless steel autoclave and placed in the 140 °C oven for 1 week. Pale greenish yellow hexagonal disc shaped crystals were obtained after cooling to room temperature. Some unidentified impurity phase was present.",
        "compound name": "CPM-37 [Ni3(OH)(bpdc)3(tpbtc)]",
        "metal source": "Ni(NO3)2·6H2O",
        "metal amount": "129.4 mg",
        "linker": "4,4’-biphenyldicarboxylic acid (H2bpdc)",
        "linker amount": "96.5 mg",
        "modulator": "N,N’,N’’-tri(4-pyridinyl)-1,3,5-benzene tricarboxamide (tpbtc)",
        "modulator amount or volume": "65.0 mg",
        "solvent": "DMA",
        "solvent volume": "2.5 g",
        "reaction temperature": "140 °C",
        "reaction time": "1 week"
    },
    {
        "Paper": "161Cutba",
        "Remark": NaN,
        "paragraph": "{[Cu(tba)2](DMF)}n (1·DMF). A mixture of Htba (37.8 mg, 0.2 mmol) and Cu(NO3)2(18.7 mg, 0.1 mmol) in DMF/C2H5OH (6 mL, v/v = 5/1) was sealed in a Teflon-lined stainless steel vessel (20 mL), which was heated at 100 °C for three days and then cooled to room tem perature at a rate of 5 °C/h. Blue block crystals of 1·DMF were collected in 75% yield (38.6 mg). Anal. Calcd for C21H19CuN7O5: C, 49.17; H, 3.73; N, 19.11%. Found: C, 49.29; H, 3.61; N, 19.01%.",
        "compound name": "{[Cu(tba)2](DMF)}n (1·DMF)",
        "metal source": "Cu(NO3)2",
        "metal amount": "18.7 mg, 0.1 mmol",
        "linker": "Htba",
        "linker amount": "37.8 mg, 0.2 mmol",
        "modulator": NaN,
        "modulator amount or volume": NaN,
        "solvent": "DMF/C2H5OH",
        "solvent volume": "6 mL, v/v = 5/1",
        "reaction temperature": "100 °C",
        "reaction time": "three days"
    },
    {
        "Paper": "162MUF77",
        "Remark": "同",
        "paragraph": "(a) [Zn4O(hmtt)4/3(bpdc)1/2(bdc)1/2] (MUF-77-methyl)H3hmtt (4.3 mg, 7.7 μmol), biphenyl-4,4’-dicarboxylic acid (2.1 mg, 8.7 μmol) and terephthalic acid (1.4 mg, 8.4 μmol) were combined with Zn(NO3)2·4H2O (13.8 mg, 52.8 μmol) in dry DEF (1.0 mL) and water (30 μL) in a 4 mL vial which had been treated with Sigmacote. The mixture was sonicated for 5 minutes before being heated in an 85 °C isothermal oven for 12 hours to obtain pale yellow crystals of MUF-77-methyl. For yield calculation, TGA and NMR analysis, the mother liquor was decanted and replaced with anhydrous DMF. The DMF was then replaced with fresh anhydrous DMF and this process was repeated for 5 times. The crystals were isolated by filtration and allowed to dry on a filter paper. Yield: 11.0 mg (51 %, based on the formula [Zn4O(hmtt)4/3(bpdc)1/2(bdc)1/2(DMF)21.8] determined by 1HNMR of a digested sample). Anal. calcd. for [C59H42O13Zn4]·0.25 H2O: C, 57.85; H, 3.50; Found: C, 57.79; H, 3.42.To scale up the synthesis, 20 mL DEF was used and all reagents were scaled up accordingly (0.15 mmol H3hmtt, 0.15 mmol H2bpdc, 0.15 mmol H2bdc, 1.056 mol Zn(NO3)2·4H2O and 0.6 mL water). The reaction was carried out in a Sigmacote-treated 100 mL Schott bottle at 85 °C.",
        "compound name": "[Zn4O(hmtt)4/3(bpdc)1/2(bdc)1/2] (MUF-77-methyl)",
        "metal source": "Zn(NO3)2·4H2O",
        "metal amount": "13.8 mg, 52.8 μmol",
        "linker": "H3hmtt | biphenyl-4,4’-dicarboxylic acid | terephthalic acid",
        "linker amount": "4.3 mg, 7.7 μmol | 2.1 mg, 8.7 μmol | 1.4 mg, 8.4 μmol",
        "modulator": NaN,
