Repository: zw-SIMM/SFTLLMs_for_ChemText_Mining

## 1. Data for Paragraph2MOFInfo

- Data for fine-tuning LLMs are in ```data/data_for_llms```.

- Data for fine-tuning bart or T5 are in ```data/data_for_bart_or_t5```. 

(preprocessed beacuse the 512 length limitation, split into 11 prefix tasks )

## 2. Methods for Paragraph2MOFInfo

## 3. Evaluating the results of Paragraph2MOFInfo

All predictions will be saved in ```results/predictions```

Evalutating codes for LLMs (ChatGPT, Llama, Mistral) are in ```evaluate_llms_paragraph2MOFInfo_all.ipynb```

Evalutating codes for LM (Bart or T5) are in ```evaluate_bart_or_t5_Paragraph2NMR.ipynb```

File: Paragraph2MOFInfo/data/raw_data/MOF_annotated_data.json (part 20 of 25)
[
        "modulator amount or volume": NaN,
        "solvent": "dry DEF | water",
        "solvent volume": "1.0 mL | 30 μL",
        "reaction temperature": "85 °C",
        "reaction time": "12 hours"
    },
    {
        "Paper": NaN,
        "Remark": "同594",
        "paragraph": "(a) [Zn4O(hmtt)4/3(bpdc)1/2(bdc)1/2] (MUF-77-methyl)H3hmtt (4.3 mg, 7.7 μmol), biphenyl-4,4’-dicarboxylic acid (2.1 mg, 8.7 μmol) and terephthalic acid (1.4 mg, 8.4 μmol) were combined with Zn(NO3)2·4H2O (13.8 mg, 52.8 μmol) in dry DEF (1.0 mL) and water (30 μL) in a 4 mL vial which had been treated with Sigmacote. The mixture was sonicated for 5 minutes before being heated in an 85 °C isothermal oven for 12 hours to obtain pale yellow crystals of MUF-77-methyl. For yield calculation, TGA and NMR analysis, the mother liquor was decanted and replaced with anhydrous DMF. The DMF was then replaced with fresh anhydrous DMF and this process was repeated for 5 times. The crystals were isolated by filtration and allowed to dry on a filter paper. Yield: 11.0 mg (51 %, based on the formula [Zn4O(hmtt)4/3(bpdc)1/2(bdc)1/2(DMF)21.8] determined by 1HNMR of a digested sample). Anal. calcd. for [C59H42O13Zn4]·0.25 H2O: C, 57.85; H, 3.50; Found: C, 57.79; H, 3.42.To scale up the synthesis, 20 mL DEF was used and all reagents were scaled up accordingly (0.15 mmol H3hmtt, 0.15 mmol H2bpdc, 0.15 mmol H2bdc, 1.056 mol Zn(NO3)2·4H2O and 0.6 mL water). The reaction was carried out in a Sigmacote-treated 100 mL Schott bottle at 85 °C.",
        "compound name": "[Zn4O(hmtt)4/3(bpdc)1/2(bdc)1/2] (MUF-77-methyl)",
        "metal source": "Zn(NO3)2·4H2O",
        "metal amount": "1.056 mol",
        "linker": "H3hmt | H2bpdc | H2bdc",
        "linker amount": "0.15 mmol | 0.15 mmol | 0.15 mmol",
        "modulator": NaN,
        "modulator amount or volume": NaN,
        "solvent": "DEF",
        "solvent volume": "20 mL",
        "reaction temperature": "85 °C",
        "reaction time": NaN
    },
    {
        "Paper": NaN,
        "Remark": "同",
        "paragraph": "(b) [Zn4O(hett)4/3(bpdc)1/2(bdc)1/2] (MUF-77-ethyl)H3hett (4.9 mg, 7.6 μmol), biphenyl-4,4’-dicarboxylic acid (3.0 mg, 12 μmol) and terephthalic acid (1.3 mg, 7.8 μmol) were combined with Zn(NO3)2·4H2O (13.8 mg, 52.8 μmol) in dry DEF (1.0 mL) and water (50 μL) in a 4 mL vial which had been treated with Sigmacote. The reaction mixture was sonicated for 5 minutes before being heated in an 85 °C isothermal oven for 19 hours to obtain pale yellow crystals of MUF-77-ethyl. For yield calculation, TGA and NMR analysis, the mother liquor was decanted and replaced with anhydrous DMF. The DMF was then replaced with fresh anhydrous DMF and this process was repeated for 5 times. The crystals were isolated by filtration and allowed to dry on a filter paper. Yield: 12.3 mg (53 %, based on the formula [Zn4O(hett)4/3(bpdc)1/2(bdc)1/2(DMF)22.8(DEF)0.6] determined by 1HNMR of a digested sample). Anal. calcd. for [C67H58O13Zn4]·1.5 H2O: C, 59.18; H, 4.52; Found: C, 59.21; H, 4.45.To scale up the synthesis, 20 mL DEF was used and all reagents were scaled up accordingly (0.15 mmol H3hett, 0.25 mmol H2bpdc, 0.15 mmol H2bdc, 1.056 mol Zn(NO3)2·4H2O and 0.6 mL water). The reaction was carried out in a Sigmacote-treated 100 mL Schott bottle at 85 °C.It is found that a rod shaped MOF [Zn2(hett)+] as a competing phase could form ocasionally in small quantities during the synthesis when water content is lower than 3 %. This phase can be competely eliminated by adding around 10 seeding crystals of MUF-77-ethyl to the reaction mixture prior to solvothermal reactions.S15This competing phase has not been obversed when synthesizing other mebers of MUF-77 series with different alkyl substituents.",
        "compound name": "[Zn4O(hett)4/3(bpdc)1/2(bdc)1/2] (MUF-77-ethyl)",
        "metal source": "Zn(NO3)2·4H2O",
        "metal amount": "13.8 mg, 52.8 μmol",
        "linker": "H3hett | biphenyl-4,4’-dicarboxylic acid | terephthalic acid",
        "linker amount": "4.9 mg, 7.6 μmol | 3.0 mg, 12 μmol | 1.3 mg, 7.8 μmol",
        "modulator": NaN,
        "modulator amount or volume": NaN,
        "solvent": "dry DEF | water",
        "solvent volume": "1.0 mL | 50 μL",
        "reaction temperature": "85 °C",
        "reaction time": "19 hours"
    },
    {
        "Paper": NaN,
        "Remark": "同596",
        "paragraph": "(b) [Zn4O(hett)4/3(bpdc)1/2(bdc)1/2] (MUF-77-ethyl)H3hett (4.9 mg, 7.6 μmol), biphenyl-4,4’-dicarboxylic acid (3.0 mg, 12 μmol) and terephthalic acid (1.3 mg, 7.8 μmol) were combined with Zn(NO3)2·4H2O (13.8 mg, 52.8 μmol) in dry DEF (1.0 mL) and water (50 μL) in a 4 mL vial which had been treated with Sigmacote. The reaction mixture was sonicated for 5 minutes before being heated in an 85 °C isothermal oven for 19 hours to obtain pale yellow crystals of MUF-77-ethyl. For yield calculation, TGA and NMR analysis, the mother liquor was decanted and replaced with anhydrous DMF. The DMF was then replaced with fresh anhydrous DMF and this process was repeated for 5 times. The crystals were isolated by filtration and allowed to dry on a filter paper. Yield: 12.3 mg (53 %, based on the formula [Zn4O(hett)4/3(bpdc)1/2(bdc)1/2(DMF)22.8(DEF)0.6] determined by 1HNMR of a digested sample). Anal. calcd. for [C67H58O13Zn4]·1.5 H2O: C, 59.18; H, 4.52; Found: C, 59.21; H, 4.45.To scale up the synthesis, 20 mL DEF was used and all reagents were scaled up accordingly (0.15 mmol H3hett, 0.25 mmol H2bpdc, 0.15 mmol H2bdc, 1.056 mol Zn(NO3)2·4H2O and 0.6 mL water). The reaction was carried out in a Sigmacote-treated 100 mL Schott bottle at 85 °C.It is found that a rod shaped MOF [Zn2(hett)+] as a competing phase could form ocasionally in small quantities during the synthesis when water content is lower than 3 %. This phase can be competely eliminated by adding around 10 seeding crystals of MUF-77-ethyl to the reaction mixture prior to solvothermal reactions.S15This competing phase has not been obversed when synthesizing other mebers of MUF-77 series with different alkyl substituents.",
        "compound name": "[Zn4O(hett)4/3(bpdc)1/2(bdc)1/2] (MUF-77-ethyl)",
        "metal source": "Zn(NO3)2·4H2O",
        "metal amount": "1.056 mol",
        "linker": "H3hett | H2bpdc | H2bdc",
        "linker amount": "0.15 mmol | 0.25 mmol | 0.15 mmol",
        "modulator": NaN,
        "modulator amount or volume": NaN,
        "solvent": "water",
        "solvent volume": "0.6 mL",
        "reaction temperature": "85 °C",
        "reaction time": NaN
    },
    {
        "Paper": NaN,
        "Remark": "同",
        "paragraph": "(c) [Zn4O(hbtt)4/3(bpdc)1/2(bdc)1/2] (MUF-77-butyl)H3hbtt (6.2 mg, 7.6 μmol), biphenyl-4,4’-dicarboxylic acid (1.7 mg, 7.0 μmol) and terephthalic acid (1.1 mg, 6.6 μmol) were combined with Zn(NO3)2·4H2O (13.8 mg, 52.8 μmol) in dry DEF (1.0 mL) and water (30 μL) in a 4 mL vial which had been treated with Sigmacote. The reaction mixture was sonicated for 5 minutes before being heated in an 85 °C isothermal oven for 4.5 hours to obtain pale yellow crystals of MUF-77-butyl. For yield calculation, TGA and NMR analysis, the mother liquor was decanted and replaced with anhydrous DMF. The DMF was then replaced with fresh anhydrous DMF and this process was repeated for 5 times. The crystals were isolated by filtration and allowed to dry on a filter paper. Yield: 9.2 mg (55 %, based on the formula [Zn4O(hbtt)4/3(bpdc)1/2(bdc)1/2(DMF)18.7] determined by 1HNMR of adigested sample). Anal. calcd. for [C83H90O13Zn4]: C, 64.02; H, 5.83; Found: C, 63.98; H, 5.88.To scale up the synthesis, 20 mL DEF was used and all reagents were scaled up accordinly (0.15 mmol H3hbtt, 0.15 mmol H2bpdc, 0.15 mmol H2bdc, 1.056 mol Zn(NO3)2·4H2O and 0.6 mL water). The reaction was carried out in a Sigmacote treated 100 mL Schott bottle at 85 °C.",
        "compound name": "[Zn4O(hbtt)4/3(bpdc)1/2(bdc)1/2] (MUF-77-butyl)",
        "metal source": "Zn(NO3)2·4H2O",
        "metal amount": "13.8 mg, 52.8 μmol",
        "linker": "H3hbtt | biphenyl-4,4’-dicarboxylic acid | terephthalic acid",
        "linker amount": "6.2 mg, 7.6 μmol | 1.7 mg, 7.0 μmol | 1.1 mg, 6.6 μmol",
        "modulator": NaN,
        "modulator amount or volume": NaN,
        "solvent": "dry DEF | water",
        "solvent volume": "1.0 mL | 30 μL",
        "reaction temperature": "85 °C",
        "reaction time": "4.5 hours"
    },
    {
        "Paper": NaN,
        "Remark": "同598",
        "paragraph": "(c) [Zn4O(hbtt)4/3(bpdc)1/2(bdc)1/2] (MUF-77-butyl)H3hbtt (6.2 mg, 7.6 μmol), biphenyl-4,4’-dicarboxylic acid (1.7 mg, 7.0 μmol) and terephthalic acid (1.1 mg, 6.6 μmol) were combined with Zn(NO3)2·4H2O (13.8 mg, 52.8 μmol) in dry DEF (1.0 mL) and water (30 μL) in a 4 mL vial which had been treated with Sigmacote. The reaction mixture was sonicated for 5 minutes before being heated in an 85 °C isothermal oven for 4.5 hours to obtain pale yellow crystals of MUF-77-butyl. For yield calculation, TGA and NMR analysis, the mother liquor was decanted and replaced with anhydrous DMF. The DMF was then replaced with fresh anhydrous DMF and this process was repeated for 5 times. The crystals were isolated by filtration and allowed to dry on a filter paper. Yield: 9.2 mg (55 %, based on the formula [Zn4O(hbtt)4/3(bpdc)1/2(bdc)1/2(DMF)18.7] determined by 1HNMR of adigested sample). Anal. calcd. for [C83H90O13Zn4]: C, 64.02; H, 5.83; Found: C, 63.98; H, 5.88.To scale up the synthesis, 20 mL DEF was used and all reagents were scaled up accordinly (0.15 mmol H3hbtt, 0.15 mmol H2bpdc, 0.15 mmol H2bdc, 1.056 mol Zn(NO3)2·4H2O and 0.6 mL water). The reaction was carried out in a Sigmacote treated 100 mL Schott bottle at 85 °C.",
        "compound name": "[Zn4O(hbtt)4/3(bpdc)1/2(bdc)1/2] (MUF-77-butyl)",
        "metal source": "Zn(NO3)2·4H2O",
        "metal amount": "1.056 mol",
        "linker": "H3hbtt | H2bpdc | H2bdc",
        "linker amount": "0.15 mmol | 0.15 mmol | 0.15 mmol",
        "modulator": NaN,
        "modulator amount or volume": NaN,
        "solvent": "water",
        "solvent volume": "0.6 mL",
        "reaction temperature": "85 °C",
        "reaction time": NaN
    },
    {
        "Paper": NaN,
        "Remark": "同",
        "paragraph": "(d) [Zn4O(hhtt)4/3(bpdc)1/2(bdc)1/2] (MUF-77-hexyl)H3hhtt (7.4 mg, 7.6 μmol), biphenyl-4,4’-dicarboxylic acid (2.2 mg, 9.1 μmol) and terephthalic acid (1.2 mg, 7.2 μmol) were combined with Zn(NO3)2·4H2O (13.8 mg, 52.8 μmol) in dry DEF (1.0 mL) and water (30 μL) in a 4 mL vial which was treated with Sigmacote and sonicated for 5 minutes before being heated in an 85 °C isothermal oven for 5.5 hours to obtain pale yellow crystals of MUF-77-hexyl. For yield calculation, TGA and NMR analysis, the mother liquor was decanted and replaced with anhydrous DMF. The DMF was then replaced with fresh anhydrous DMF and this process was repeated for 5 times. The crystals were isolated by filtration and allowed to dry on a filter paper. Yield: 5.1 mg (34 %, based on the formula [Zn4O(hhtt)4/3(bpdc)1/2(bdc)1/2(DMF)12.3] determined by 1HNMR of a digested sample). Anal. calcd. for [C99H122O13Zn4]·0.5 H2O: C, 66.41; H, 6.92; Found: C, 66.26; H, 6.90.To scale up the synthesis, 20 mL DEF was used and all reagents were scaled up accordingly (0.15 mmol H3hhtt, 0.15 mmol H2bpdc, 0.15 mmol H2bdc, 1.056 mol Zn(NO3)2·4H2O and 0.6 mL water). The reaction was carried out in a Sigmacote-treated 100 mL Schott bottle at 85 °C.",
        "compound name": "[Zn4O(hhtt)4/3(bpdc)1/2(bdc)1/2] (MUF-77-hexyl)",
        "metal source": "Zn(NO3)2·4H2O",
        "metal amount": "13.8 mg, 52.8 μmol",
        "linker": "H3hhtt | biphenyl-4,4’-dicarboxylic acid | terephthalic acid",
        "linker amount": "7.4 mg, 7.6 μmol | 2.2 mg, 9.1 μmol | 1.2 mg, 7.2 μmol",
        "modulator": NaN,
        "modulator amount or volume": NaN,
        "solvent": "dry DEF, water",
        "solvent volume": "1.0 mL | 30 μL",
        "reaction temperature": "85 °C",
        "reaction time": "5.5 hours"
    },
    {
        "Paper": NaN,
        "Remark": "同600",
        "paragraph": "(d) [Zn4O(hhtt)4/3(bpdc)1/2(bdc)1/2] (MUF-77-hexyl)H3hhtt (7.4 mg, 7.6 μmol), biphenyl-4,4’-dicarboxylic acid (2.2 mg, 9.1 μmol) and terephthalic acid (1.2 mg, 7.2 μmol) were combined with Zn(NO3)2·4H2O (13.8 mg, 52.8 μmol) in dry DEF (1.0 mL) and water (30 μL) in a 4 mL vial which was treated with Sigmacote and sonicated for 5 minutes before being heated in an 85 °C isothermal oven for 5.5 hours to obtain pale yellow crystals of MUF-77-hexyl. For yield calculation, TGA and NMR analysis, the mother liquor was decanted and replaced with anhydrous DMF. The DMF was then replaced with fresh anhydrous DMF and this process was repeated for 5 times. The crystals were isolated by filtration and allowed to dry on a filter paper. Yield: 5.1 mg (34 %, based on the formula [Zn4O(hhtt)4/3(bpdc)1/2(bdc)1/2(DMF)12.3] determined by 1HNMR of a digested sample). Anal. calcd. for [C99H122O13Zn4]·0.5 H2O: C, 66.41; H, 6.92; Found: C, 66.26; H, 6.90.To scale up the synthesis, 20 mL DEF was used and all reagents were scaled up accordingly (0.15 mmol H3hhtt, 0.15 mmol H2bpdc, 0.15 mmol H2bdc, 1.056 mol Zn(NO3)2·4H2O and 0.6 mL water). The reaction was carried out in a Sigmacote-treated 100 mL Schott bottle at 85 °C.",
        "compound name": "[Zn4O(hhtt)4/3(bpdc)1/2(bdc)1/2] (MUF-77-hexyl)",
        "metal source": "Zn(NO3)2·4H2O",
        "metal amount": "1.056 mol",
        "linker": "H3hhtt| H2bpdc | H2bdc",
        "linker amount": "0.15 mmol | 0.15 mmol | 0.15 mmol",
        "modulator": NaN,
        "modulator amount or volume": NaN,
        "solvent": "water",
        "solvent volume": "0.6 mL",
        "reaction temperature": "85 °C",
        "reaction time": NaN
    },
    {
        "Paper": NaN,
        "Remark": "同",
        "paragraph": "(e) [Zn4O(hott)4/3(bpdc)1/2(bdc)1/2] (MUF-77-octyl)H3hott (8.8 mg, 7.7 μmol), biphenyl-4,4’-dicarboxylic acid (1.9 mg, 7.8 μmol) and terephthalic acid (2.7 mg, 16 μmol) were combined with Zn(NO3)2·4H2O (13.8 mg, 52.8 μmol) in dry DEF (1.0 mL) and water (30 μL) in a 4 mL vial which was treated with Sigmacote and sonicated for 5 minutes before being heated in an 85 °C isothermal oven for 12 hours to obtain pale yellow crystals of MUF-77-methyl. For yield calculation, TGA and NMR analysis, the mother liquor was decanted and replaced with anhydrous DMF. The DMF was then replaced with fresh anhydrous DMF and this process was repeated for 5 times. The crystals were isolated by filtration and allowed to dry on a filter paper. Yield: 10.1 mg (45 %, based on the formula [Zn4O(hott)4/3(bpdc)1/2(bdc)1/2(DMF)12.4] determined by 1HNMR of a digested sample). Anal. calcd. for [C115H154O13Zn4]: C, 68.85; H, 7.74; Found: C, 68.91; H, 7.73.To scale up the synthesis, 20 mL DEF was used and all reagents were scaled up accordingly (0.15 mmol H3hott, 0.15 mmol H2bpdc, 0.15 mmol H2bdc, 1.056 mol Zn(NO3)2·4H2O and 0.6 mL water). The reaction was carried out in a Sigmacote-treated 100 mL Schott bottle at 85 °C.",
        "compound name": "[Zn4O(hott)4/3(bpdc)1/2(bdc)1/2] (MUF-77-octyl)",
        "metal source": "Zn(NO3)2·4H2O",
        "metal amount": "13.8 mg, 52.8 μmol",
        "linker": "H3hott | biphenyl-4,4’-dicarboxylic acid | terephthalic acid",
        "linker amount": "8.8 mg, 7.7 μmol | 1.9 mg, 7.8 μmol | 2.7 mg, 16 μmol",
        "modulator": NaN,
        "modulator amount or volume": NaN,
        "solvent": "dry DEF | water",
        "solvent volume": "1.0 mL | 30 μL",
        "reaction temperature": "85 °C",
        "reaction time": "12 hours"
    },
    {
        "Paper": NaN,
        "Remark": "同602",
        "paragraph": "(e) [Zn4O(hott)4/3(bpdc)1/2(bdc)1/2] (MUF-77-octyl)H3hott (8.8 mg, 7.7 μmol), biphenyl-4,4’-dicarboxylic acid (1.9 mg, 7.8 μmol) and terephthalic acid (2.7 mg, 16 μmol) were combined with Zn(NO3)2·4H2O (13.8 mg, 52.8 μmol) in dry DEF (1.0 mL) and water (30 μL) in a 4 mL vial which was treated with Sigmacote and sonicated for 5 minutes before being heated in an 85 °C isothermal oven for 12 hours to obtain pale yellow crystals of MUF-77-methyl. For yield calculation, TGA and NMR analysis, the mother liquor was decanted and replaced with anhydrous DMF. The DMF was then replaced with fresh anhydrous DMF and this process was repeated for 5 times. The crystals were isolated by filtration and allowed to dry on a filter paper. Yield: 10.1 mg (45 %, based on the formula [Zn4O(hott)4/3(bpdc)1/2(bdc)1/2(DMF)12.4] determined by 1HNMR of a digested sample). Anal. calcd. for [C115H154O13Zn4]: C, 68.85; H, 7.74; Found: C, 68.91; H, 7.73.To scale up the synthesis, 20 mL DEF was used and all reagents were scaled up accordingly (0.15 mmol H3hott, 0.15 mmol H2bpdc, 0.15 mmol H2bdc, 1.056 mol Zn(NO3)2·4H2O and 0.6 mL water). The reaction was carried out in a Sigmacote-treated 100 mL Schott bottle at 85 °C.",
        "compound name": "[Zn4O(hott)4/3(bpdc)1/2(bdc)1/2] (MUF-77-octyl)",
        "metal source": "Zn(NO3)2·4H2O",
        "metal amount": "1.056 mol",
        "linker": "H3hott| H2bpdc | H2bdc",
        "linker amount": "0.15 mmol | 0.15 mmol | 0.15 mmol",
        "modulator": NaN,
        "modulator amount or volume": NaN,
        "solvent": "water",
        "solvent volume": "0.6 mL",
        "reaction temperature": "85 °C",
        "reaction time": NaN
    },
    {
        "Paper": NaN,
        "Remark": "同",
        "paragraph": "(f) [Zn4O(hdtt)4/3(bpdc)1/2(bdc)1/2] (MUF-77-decyl)H3hdtt (9.9 mg, 7.5 μmol), biphenyl-4,4’-dicarboxylic acid (1.8 mg, 7.4 μmol) and terephthalic acid (1.2 mg, 7.2 μmol) were combined with Zn(NO3)2·4H2O (13.8 mg, 52.8 μmol) in dry DEF (1.0 mL) and water (30 μL) in a 4 mL vial which was treated with Sigmacote and sonicated for 5 minutes before being heated in an 85 °C isothermal oven for 6.5 hours to obtain pale yellow crystals of MUF-77-decyl. For yield calculation, TGA and NMR analysis, the mother liquor was decanted and replaced with anhydrous DMF. The DMF was then replaced with fresh anhydrous DMF and this process was repeated for 5 times. The crystals were isolated by filtration and allowed to dry on a filter paper. Yield: 7.2 mg (44 %, based on the formula [Zn4O(hdtt)4/3(bpdc)1/2(bdc)1/2(DMF)9.3] determined by 1HNMR of a digested sample). Anal. calcd. for [C131H186O13Zn4]: C, 70.54; H, 8.41; Found: C, 70.48; H, 8.41.To scale up the synthesis, 20 mL DEF was used and all reagents were scaled up accordingly (0.15 mmol H3hdtt, 0.15 mmol H2bpdc, 0.15 mmol H2bdc, 1.056 mol Zn(NO3)2·4H2O and 0.6 mL water). The reaction was carried out in a Sigmacote-treated 100 mL Schott bottle at 85 °C.",
        "compound name": "[Zn4O(hdtt)4/3(bpdc)1/2(bdc)1/2] (MUF-77-decyl)",
        "metal source": "Zn(NO3)2·4H2O",
        "metal amount": "13.8 mg, 52.8 μmol",
        "linker": "H3hdtt | biphenyl-4,4’-dicarboxylic acid | terephthalic acid",
        "linker amount": "9.9 mg, 7.5 μmol | 1.8 mg, 7.4 μmol | 1.2 mg, 7.2 μmol",
        "modulator": NaN,
        "modulator amount or volume": NaN,
        "solvent": "dry DEF | water",
        "solvent volume": "1.0 mL | 30 μL",
        "reaction temperature": "85 °C",
        "reaction time": "6.5 hours"
    },
    {
        "Paper": NaN,
        "Remark": "同604",
        "paragraph": "(f) [Zn4O(hdtt)4/3(bpdc)1/2(bdc)1/2] (MUF-77-decyl)H3hdtt (9.9 mg, 7.5 μmol), biphenyl-4,4’-dicarboxylic acid (1.8 mg, 7.4 μmol) and terephthalic acid (1.2 mg, 7.2 μmol) were combined with Zn(NO3)2·4H2O (13.8 mg, 52.8 μmol) in dry DEF (1.0 mL) and water (30 μL) in a 4 mL vial which was treated with Sigmacote and sonicated for 5 minutes before being heated in an 85 °C isothermal oven for 6.5 hours to obtain pale yellow crystals of MUF-77-decyl. For yield calculation, TGA and NMR analysis, the mother liquor was decanted and replaced with anhydrous DMF. The DMF was then replaced with fresh anhydrous DMF and this process was repeated for 5 times. The crystals were isolated by filtration and allowed to dry on a filter paper. Yield: 7.2 mg (44 %, based on the formula [Zn4O(hdtt)4/3(bpdc)1/2(bdc)1/2(DMF)9.3] determined by 1HNMR of a digested sample). Anal. calcd. for [C131H186O13Zn4]: C, 70.54; H, 8.41; Found: C, 70.48; H, 8.41.To scale up the synthesis, 20 mL DEF was used and all reagents were scaled up accordingly (0.15 mmol H3hdtt, 0.15 mmol H2bpdc, 0.15 mmol H2bdc, 1.056 mol Zn(NO3)2·4H2O and 0.6 mL water). The reaction was carried out in a Sigmacote-treated 100 mL Schott bottle at 85 °C.",
        "compound name": "[Zn4O(hdtt)4/3(bpdc)1/2(bdc)1/2] (MUF-77-decyl)",
        "metal source": "Zn(NO3)2·4H2O",
        "metal amount": "1.056 mol",
        "linker": "H3hdtt| H2bpdc | H2bdc",
        "linker amount": "0.15 mmol | 0.15 mmol | 0.15 mmol",
        "modulator": NaN,
        "modulator amount or volume": NaN,
        "solvent": "water",
        "solvent volume": "0.6 mL",
        "reaction temperature": "85 °C",
        "reaction time": NaN
    },
    {
        "Paper": NaN,
        "Remark": NaN,
        "paragraph": "(f) [Zn4O(btb)4/3(bpdc)1/2(bdc)1/2] (MUF-7a)[4]The synthesis of MUF-7a was modified from previously reported[4] method.H3btb (329 mg, 0.75 mmol), biphenyl-4,4’-dicarboxylic acid (365 mg, 1.5 mmol) and terephthalic acid (62 mg, 0.37 mmol) were combined with Zn(NO3)2·4H2O (1.388 g, 5.3 mmol) in dry DMF (100 mL) and water (1.5 mL)in a 500 mL Schott bottle which was treated with Sigmacote and sonicated for 5 minutes before being heatedin an 85 °C isothermal oven for 24 hours to obtain colorless crystals of MUF-7a.",
        "compound name": "[Zn4O(btb)4/3(bpdc)1/2(bdc)1/2] (MUF-7a)",
        "metal source": "Zn(NO3)2·4H2O",
        "metal amount": "1.388 g, 5.3 mmol",
        "linker": "H3btb | biphenyl-4,4’-dicarboxylic acid | terephthalic acid",
        "linker amount": "329 mg, 0.75 mmol | 365 mg, 1.5 mmol | 62 mg, 0.37 mmol",
        "modulator": NaN,
        "modulator amount or volume": NaN,
        "solvent": "dry DEF | water",
        "solvent volume": "100 mL | 1.5 mL",
        "reaction temperature": "85 °C",
        "reaction time": "24 hours"
    },
    {
        "Paper": "163H6LMOF",
        "Remark": NaN,
        "paragraph": "3.1. Synthesis of [Cu1.5(H2L)0.5(H4L)0.5(bibp)1.5]·3H2O (1)A mixture of Cu(NO3)2·3H2O (0.0242 g, 0.1 mmol), H6L (0.0494 g, 0.1 mmol), bibp (0.0286 g, 0.1 mmol), H2O (10 mL) was placed in a Teflon reactor (20 mL) and heated at 160 °C for 3 days. After gradually cooling to room temperature at a rate of 20 °C h-1, large quantities of blue block crystals were obtained and the crystals were filtered off, washed with ethanol, and dried under ambient conditions. Yield of the reaction was 61% based on bibp. Anal. Calc. for C102H76N12O30Cu3: C, 57.24; H, 3.58; N, 7.85. Found: C, 57.37; H, 3.22; N, 8.12%. FT-IR (4000–600 cm?1): 3422(w), 3143(w), 2346(w), 1707(s), 1654(s), 1589(s), 1522(s), 1388(s), 1068(m), 829 (m), 655 (m).",
        "compound name": "[Cu1.5(H2L)0.5(H4L)0.5(bibp)1.5]·3H2O",
        "metal source": "Cu(NO3)2·3H2O",
        "metal amount": "0.0242 g, 0.1 mmol",
        "linker": "H6L | bibp",
        "linker amount": "0.0494 g, 0.1 mmol | 0.0286 g, 0.1 mmol",
        "modulator": NaN,
        "modulator amount or volume": NaN,
        "solvent": "H2O",
        "solvent volume": "10 mL",
        "reaction temperature": "160 °C",
        "reaction time": "3 days"
    },
    {
        "Paper": NaN,
        "Remark": "同",
        "paragraph": "3.2. Synthesis of [Zn1.5L0.5(bib)(H2O)]·4H2O (2) and [Zn1.5L0.5(bib)1.5]·DMF (3)A mixture of Zn(NO3)2·6H2O (0.0297 g, 0.1 mmol), H6L (0.0494 g, 0.1 mmol), bib (0.0190 g, 0.1 mmol), DMF (8 mL) and H2O (2 mL) was placed in a Teflon reactor (20 mL) and heated at 80 °C for 3 days. After gradually cooling to room temperature at a rate of 10 °C h-1, Large quantities of colorless hollow square taper crystals (compound 2) and transparent block crystals(compound 3) were obtained and the crystals were filtered off, washed with ethanol, and dried under ambient conditions. Obtained compound 2 by physical separation. Yield of the reaction was 37% based on bib. Anal. Calc. for C44H72Zn3N8O30: C, 43.71; H, 4.33; N, 9.26. Found: C, 37.81; H, 5.54; N, 8.41%. FT-IR (4000–600 cm?1): 3473(w), 3133(m), 1651(s), 1546(s), 1358(s), 1060(s), 781(m), 755(w), 647(m). Compound 3, yield of the reaction was 32% based on bib. Anal. Calc. for C60H64Zn3N14O14: C, 51.42; H, 4.60; N, 14.00. Found: C, 51.72; H, 4.28; N, 14.30%. FT-IR (4000–600 cm?1): 3448(m), 3128(w), 1654(w), 1610(m), 1545(m), 1375(s), 1096 (m), 786(w), 752 (w), 656 (w).3.2.1. Synthesis of [Co0.5(H4L)0.5(bibpip)(H2O)]·3H2O (4)Compound 4 A mixture of CoCl2·6H2O (0.0238 g, 0.1 mmol), H6L (0.0494 g, 0.1 mmol), bibpip (0.0398 g, 0.1 mmol), H2O (10 mL) was placed in a Teflon reactor (20 mL) and heated at 160 °C for 3 days. After gradually cooling to room temperature at a rate of 20 °C h?1. Large quantities of brown block crystals were obtained and the crystals were filtered off, washed with ethanol, and dried under ambient conditions. Yield of the reaction was 48% based on bibpip. Anal. Calc. for C48H54N6O20Co: C, 52.70; H, 4.98; N, 7.68. Found: C, 52.43; H, 4.64; N, 8.12%. FT-IR (4000–600 cm?1): 3422(m), 3143(w), 1685(w), 1654(w), 1610(m), 1545(m), 1308(s), 1061(m), 810(w), 775(w).3.2.2. Synthesis of [Zn(H2L)0.5(tip)] (5)Similarly, the procedure of preparing compound 5 is equal to the procedure of 2 by replacement of bib by tip (0.0276 g, 0.1 mmol). Large quantities of colorless block crystals were obtained and the crystals were filtered off, washed with ethanol, and dried under ambient conditions. Yield of the reaction was 63% based on tip. Anal. Calc. for C27H17N6O6Zn: C, 55.25; H, 2.92; N, 14.32. Found: C, 55.74; H, 2.64; N, 14.61%. FT-IR (4000–600 cm?1): 3144(w), 3106(w), 1725(m), 1617(s), 1590(w), 1556(m), 1389(s), 1343(w),10472(m), 858(w), 732(w), 651(m).",
        "compound name": "[Zn1.5L0.5(bib)(H2O)]·4H2O",
        "metal source": "Zn(NO3)2·6H2O",
        "metal amount": "0.0297 g, 0.1 mmol",
        "linker": "H6L | bib",
        "linker amount": "0.0494 g, 0.1 mmol | 0.0190 g, 0.1 mmol",
        "modulator": NaN,
        "modulator amount or volume": NaN,
        "solvent": "DMF | H2O",
        "solvent volume": "8 mL | 2 mL",
        "reaction temperature": "80 °C",
        "reaction time": "3 days"
    },
    {
        "Paper": NaN,
        "Remark": "同608",
        "paragraph": "3.2. Synthesis of [Zn1.5L0.5(bib)(H2O)]·4H2O (2) and [Zn1.5L0.5(bib)1.5]·DMF (3)A mixture of Zn(NO3)2·6H2O (0.0297 g, 0.1 mmol), H6L (0.0494 g, 0.1 mmol), bib (0.0190 g, 0.1 mmol), DMF (8 mL) and H2O (2 mL) was placed in a Teflon reactor (20 mL) and heated at 80 °C for 3 days. After gradually cooling to room temperature at a rate of 10 °C h-1, Large quantities of colorless hollow square taper crystals (compound 2) and transparent block crystals(compound 3) were obtained and the crystals were filtered off, washed with ethanol, and dried under ambient conditions. Obtained compound 2 by physical separation. Yield of the reaction was 37% based on bib. Anal. Calc. for C44H72Zn3N8O30: C, 43.71; H, 4.33; N, 9.26. Found: C, 37.81; H, 5.54; N, 8.41%. FT-IR (4000–600 cm?1): 3473(w), 3133(m), 1651(s), 1546(s), 1358(s), 1060(s), 781(m), 755(w), 647(m). Compound 3, yield of the reaction was 32% based on bib. Anal. Calc. for C60H64Zn3N14O14: C, 51.42; H, 4.60; N, 14.00. Found: C, 51.72; H, 4.28; N, 14.30%. FT-IR (4000–600 cm?1): 3448(m), 3128(w), 1654(w), 1610(m), 1545(m), 1375(s), 1096 (m), 786(w), 752 (w), 656 (w).3.2.1. Synthesis of [Co0.5(H4L)0.5(bibpip)(H2O)]·3H2O (4)Compound 4 A mixture of CoCl2·6H2O (0.0238 g, 0.1 mmol), H6L (0.0494 g, 0.1 mmol), bibpip (0.0398 g, 0.1 mmol), H2O (10 mL) was placed in a Teflon reactor (20 mL) and heated at 160 °C for 3 days. After gradually cooling to room temperature at a rate of 20 °C h?1. Large quantities of brown block crystals were obtained and the crystals were filtered off, washed with ethanol, and dried under ambient conditions. Yield of the reaction was 48% based on bibpip. Anal. Calc. for C48H54N6O20Co: C, 52.70; H, 4.98; N, 7.68. Found: C, 52.43; H, 4.64; N, 8.12%. FT-IR (4000–600 cm?1): 3422(m), 3143(w), 1685(w), 1654(w), 1610(m), 1545(m), 1308(s), 1061(m), 810(w), 775(w).3.2.2. Synthesis of [Zn(H2L)0.5(tip)] (5)Similarly, the procedure of preparing compound 5 is equal to the procedure of 2 by replacement of bib by tip (0.0276 g, 0.1 mmol). Large quantities of colorless block crystals were obtained and the crystals were filtered off, washed with ethanol, and dried under ambient conditions. Yield of the reaction was 63% based on tip. Anal. Calc. for C27H17N6O6Zn: C, 55.25; H, 2.92; N, 14.32. Found: C, 55.74; H, 2.64; N, 14.61%. FT-IR (4000–600 cm?1): 3144(w), 3106(w), 1725(m), 1617(s), 1590(w), 1556(m), 1389(s), 1343(w),10472(m), 858(w), 732(w), 651(m).",
        "compound name": "[Zn1.5L0.5(bib)1.5]·DMF",
        "metal source": "Zn(NO3)2·6H2O",
        "metal amount": "0.0297 g, 0.1 mmol",
        "linker": "H6L | bib",
        "linker amount": "0.0494 g, 0.1 mmol | 0.0190 g, 0.1 mmol",
        "modulator": NaN,
        "modulator amount or volume": NaN,
        "solvent": "DMF | H2O",
        "solvent volume": "8 mL | 2 mL",
        "reaction temperature": "80 °C",
        "reaction time": "3 days"
    },
    {
        "Paper": NaN,
        "Remark": "同608",
        "paragraph": "3.2. Synthesis of [Zn1.5L0.5(bib)(H2O)]·4H2O (2) and [Zn1.5L0.5(bib)1.5]·DMF (3)A mixture of Zn(NO3)2·6H2O (0.0297 g, 0.1 mmol), H6L (0.0494 g, 0.1 mmol), bib (0.0190 g, 0.1 mmol), DMF (8 mL) and H2O (2 mL) was placed in a Teflon reactor (20 mL) and heated at 80 °C for 3 days. After gradually cooling to room temperature at a rate of 10 °C h?1, Large quantities of colorless hollow square taper crystals (compound 2) and transparent block crystals(compound 3) were obtained and the crystals were filtered off, washed with ethanol, and dried under ambient conditions. Obtained compound 2 by physical separation. Yield of the reaction was 37% based on bib. Anal. Calc. for C44H72Zn3N8O30: C, 43.71; H, 4.33; N, 9.26. Found: C, 37.81; H, 5.54; N, 8.41%. FT-IR (4000–600 cm?1): 3473(w), 3133(m), 1651(s), 1546(s), 1358(s), 1060(s), 781(m), 755(w), 647(m). Compound 3, yield of the reaction was 32% based on bib. Anal. Calc. for C60H64Zn3N14O14: C, 51.42; H, 4.60; N, 14.00. Found: C, 51.72; H, 4.28; N, 14.30%. FT-IR (4000–600 cm?1): 3448(m), 3128(w), 1654(w), 1610(m), 1545(m), 1375(s), 1096 (m), 786(w), 752 (w), 656 (w).3.2.1. Synthesis of [Co0.5(H4L)0.5(bibpip)(H2O)]·3H2O (4)Compound 4 A mixture of CoCl2·6H2O (0.0238 g, 0.1 mmol), H6L (0.0494 g, 0.1 mmol), bibpip (0.0398 g, 0.1 mmol), H2O (10 mL) was placed in a Teflon reactor (20 mL) and heated at 160 °C for 3 days. After gradually cooling to room temperature at a rate of 20 °C h?1. Large quantities of brown block crystals were obtained and the crystals were filtered off, washed with ethanol, and dried under ambient conditions. Yield of the reaction was 48% based on bibpip. Anal. Calc. for C48H54N6O20Co: C, 52.70; H, 4.98; N, 7.68. Found: C, 52.43; H, 4.64; N, 8.12%. FT-IR (4000–600 cm?1): 3422(m), 3143(w), 1685(w), 1654(w), 1610(m), 1545(m), 1308(s), 1061(m), 810(w), 775(w).3.2.2. Synthesis of [Zn(H2L)0.5(tip)] (5)Similarly, the procedure of preparing compound 5 is equal to the procedure of 2 by replacement of bib by tip (0.0276 g, 0.1 mmol). Large quantities of colorless block crystals were obtained and the crystals were filtered off, washed with ethanol, and dried under ambient conditions. Yield of the reaction was 63% based on tip. Anal. Calc. for C27H17N6O6Zn: C, 55.25; H, 2.92; N, 14.32. Found: C, 55.74; H, 2.64; N, 14.61%. FT-IR (4000–600 cm?1): 3144(w), 3106(w), 1725(m), 1617(s), 1590(w), 1556(m), 1389(s), 1343(w),10472(m), 858(w), 732(w), 651(m).",
        "compound name": "[Co0.5(H4L)0.5(bibpip)(H2O)]·3H2O",
        "metal source": "CoCl2·6H2O",
        "metal amount": "0.0238 g, 0.1 mmol",
        "linker": "H6L | bibpip",
        "linker amount": "0.0494 g, 0.1 mmol | 0.0398 g, 0.1 mmol",
        "modulator": NaN,
        "modulator amount or volume": NaN,
        "solvent": "H2O",
        "solvent volume": "10 mL",
        "reaction temperature": "160 °C",
        "reaction time": "3 days"
    },
    {
        "Paper": NaN,
        "Remark": "同608",
        "paragraph": "3.2. Synthesis of [Zn1.5L0.5(bib)(H2O)]·4H2O (2) and [Zn1.5L0.5(bib)1.5]·DMF (3)A mixture of Zn(NO3)2·6H2O (0.0297 g, 0.1 mmol), H6L (0.0494 g, 0.1 mmol), bib (0.0190 g, 0.1 mmol), DMF (8 mL) and H2O (2 mL) was placed in a Teflon reactor (20 mL) and heated at 80 °C for 3 days. After gradually cooling to room temperature at a rate of 10 °C h?1, Large quantities of colorless hollow square taper crystals (compound 2) and transparent block crystals(compound 3) were obtained and the crystals were filtered off, washed with ethanol, and dried under ambient conditions. Obtained compound 2 by physical separation. Yield of the reaction was 37% based on bib. Anal. Calc. for C44H72Zn3N8O30: C, 43.71; H, 4.33; N, 9.26. Found: C, 37.81; H, 5.54; N, 8.41%. FT-IR (4000–600 cm?1): 3473(w), 3133(m), 1651(s), 1546(s), 1358(s), 1060(s), 781(m), 755(w), 647(m). Compound 3, yield of the reaction was 32% based on bib. Anal. Calc. for C60H64Zn3N14O14: C, 51.42; H, 4.60; N, 14.00. Found: C, 51.72; H, 4.28; N, 14.30%. FT-IR (4000–600 cm?1): 3448(m), 3128(w), 1654(w), 1610(m), 1545(m), 1375(s), 1096 (m), 786(w), 752 (w), 656 (w).3.2.1. Synthesis of [Co0.5(H4L)0.5(bibpip)(H2O)]·3H2O (4)Compound 4 A mixture of CoCl2·6H2O (0.0238 g, 0.1 mmol), H6L (0.0494 g, 0.1 mmol), bibpip (0.0398 g, 0.1 mmol), H2O (10 mL) was placed in a Teflon reactor (20 mL) and heated at 160 °C for 3 days. After gradually cooling to room temperature at a rate of 20 °C h?1. Large quantities of brown block crystals were obtained and the crystals were filtered off, washed with ethanol, and dried under ambient conditions. Yield of the reaction was 48% based on bibpip. Anal. Calc. for C48H54N6O20Co: C, 52.70; H, 4.98; N, 7.68. Found: C, 52.43; H, 4.64; N, 8.12%. FT-IR (4000–600 cm?1): 3422(m), 3143(w), 1685(w), 1654(w), 1610(m), 1545(m), 1308(s), 1061(m), 810(w), 775(w).3.2.2. Synthesis of [Zn(H2L)0.5(tip)] (5)Similarly, the procedure of preparing compound 5 is equal to the procedure of 2 by replacement of bib by tip (0.0276 g, 0.1 mmol). Large quantities of colorless block crystals were obtained and the crystals were filtered off, washed with ethanol, and dried under ambient conditions. Yield of the reaction was 63% based on tip. Anal. Calc. for C27H17N6O6Zn: C, 55.25; H, 2.92; N, 14.32. Found: C, 55.74; H, 2.64; N, 14.61%. FT-IR (4000–600 cm?1): 3144(w), 3106(w), 1725(m), 1617(s), 1590(w), 1556(m), 1389(s), 1343(w),10472(m), 858(w), 732(w), 651(m).",
        "compound name": "[Zn(H2L)0.5(tip)]",
        "metal source": "Zn(NO3)2·6H2O",
        "metal amount": "0.0297 g, 0.1 mmol",
        "linker": "H6L | tip",
        "linker amount": "0.0494 g, 0.1 mmol | 0.0276 g, 0.1 mmol",
        "modulator": NaN,
        "modulator amount or volume": NaN,
        "solvent": "DMF | H2O",
        "solvent volume": "8 mL | 2 mL",
        "reaction temperature": "80 °C",
        "reaction time": "3 days"
    },
    {
        "Paper": "164Mabtc",
        "Remark": NaN,
        "paragraph": "Synthesis of {[Mn2(abtc)(DMA)2.75]·1.25(DMA)}n (1). A mixtureof MnCl2·4H2O (0.0792 g, 0.40 mmol), H4abtc (0.0358 g, 0.10mmol), and DMA (5.0 mL) was sealed in a 20 mL screw-capped vialand placed in an oven at 120 °C for 72 h, and then the mixture wascooled to room temperature over a period of 48 h. Yellow blockcrystals were collected by filtering, washed with DMA, and dried.Yield: ca. 85% (based on H4abtc). Anal. Calcd (%) for C32H42N6O12Mn2: C 47.30, H 5.21, N 10.34. Found: C 47.17, H 5.32, N 10.15.",
        "compound name": "{[Mn2(abtc)(DMA)2.75]·1.25(DMA)}n",
        "metal source": "MnCl2·4H2O",
        "metal amount": "0.0792 g, 0.40 mmol",
        "linker": "H4abtc",
        "linker amount": "0.0358 g, 0.10 mmol",
        "modulator": NaN,
        "modulator amount or volume": NaN,
        "solvent": "DMA",
        "solvent volume": "5.0 mL",
        "reaction temperature": "120 °C",
        "reaction time": "72 h"
    },
    {
        "Paper": NaN,
        "Remark": NaN,
        "paragraph": "Synthesis of {[NH2(CH3)2][Co3(COOH)2.5(abtc)(H2O)2]2·H2O}n(2). H4abtc (0.0179 g, 0.05 mmol), Co(NO3)2·6H2O (0.0433 g,0.15 mmol), HNO3 (0.10 mL), 1 mol·L-1 LiOH (0.10 mL), DMF (2.5mL), and H2O (1.5 mL) were successively added in a 25 mL Telfon lined stainless steel autoclave. The resulting mixture was stirred for 10min, kept at 140 °C for 72 h, and then slowly cooled to 40 °C in 48 h.Red bock crystals were collected by filtering and dried in air. Yield: ca.80% (based on H4abtc). Anal. Calcd (%) for C39H35N5O31Co6: C32.91, H 2.48, N 4.92. Found: C 32.75, H 2.51, N 4.78.",
        "compound name": "{[NH2(CH3)2][Co3(COOH)2.5(abtc)(H2O)2]2·H2O}n",
        "metal source": "Co(NO3)2·6H2O",
        "metal amount": "0.0433 g, 0.15 mmol",
        "linker": "H4abtc",
        "linker amount": "0.0179 g, 0.05 mmol",
        "modulator": "HNO3 | LiOH",
        "modulator amount or volume": "0.10 mL | 1 mol·L-1, 0.10 mL",
        "solvent": "DMF",
        "solvent volume": "2.5 mL",
        "reaction temperature": "140 °C",
        "reaction time": "72 h"
    },
    {
        "Paper": NaN,
        "Remark": NaN,
        "paragraph": "Synthesis of {[Zn2(abtc)(H2O)0.75(DMA)0.5]·3(DMA)·(H2O)}n (4).A mixture of Zn(NO3)2·6H2O (0.1190 g, 0.40 mmol), H4abtc (0.0358g, 0.10 mmol), HNO3 (0.010 mL), DMA (4.0 mL), and CH3OH (1.0mL) was enclosed in a 20 mL screw-capped vial, put in an oven at 100 °C for 72 h, and then the mixture was cooled to room temperatureover a period of 48 h. Yellow strip crystals were collected by filtering,washed with DMA, and dried in air. Yield: ca. 86% (based on H4abtc).Anal. Calcd (%) for C30H41N5.5O13.25Zn2: C 43.86, H 5.03, N 9.38.Found: C 43.98, H 5.12, N 9.49.",
        "compound name": "{[Zn2(abtc)(H2O)0.75(DMA)0.5]·3(DMA)·(H2O)}n",
        "metal source": "Zn(NO3)2·6H2O",
        "metal amount": "0.1190 g, 0.40 mmol",
        "linker": "H4abtc",
        "linker amount": "0.0358 g, 0.10 mmol",
        "modulator": "HNO3",
        "modulator amount or volume": "0.01 mL",
        "solvent": "DMA | CH3OH",
        "solvent volume": "4.0 mL | 1.0 mL",
        "reaction temperature": "100 °C",
        "reaction time": "72 h"
    },
    {
        "Paper": NaN,
        "Remark": NaN,
        "paragraph": "Synthesis of {[Zn2(abtc)(H2O)0.75(DMA)0.5]·3(DMA)·(H2O)}n (4).A mixture of Zn(NO3)2·6H2O (0.1190 g, 0.40 mmol), H4abtc (0.0358g, 0.10 mmol), HNO3 (0.010 mL), DMA (4.0 mL), and CH3OH (1.0mL) was enclosed in a 20 mL screw-capped vial, put in an oven at 100 °C for 72 h, and then the mixture was cooled to room temperatureover a period of 48 h. Yellow strip crystals were collected by filtering,washed with DMA, and dried in air. Yield: ca. 86% (based on H4abtc).Anal. Calcd (%) for C30H41N5.5O13.25Zn2: C 43.86, H 5.03, N 9.38.Found: C 43.98, H 5.12, N 9.49.Synthesis of {[Cd2(abtc)(DMA)2]·2(DMA)}n (5). The synthesisprocess of 5 was similar to that of 4, except that Cd(NO3)2·4H2O(0.1234 g, 0.40 mmol) was used instead of Zn(NO3)2·6H2O. Yield: ca.92% (based on H4abtc). Anal. Calcd (%) for C32H42N6O12Cd2: C41.44, H 4.56, N 9.06. Found: C 41.49, H 4.48, N 9.09.",
        "compound name": "{[Cd2(abtc)(DMA)2]·2(DMA)}n",
        "metal source": "Cd(NO3)2·4H2O",
        "metal amount": "0.1234 g, 0.40 mmol",
        "linker": "H4abtc",
        "linker amount": "0.0358 g, 0.10 mmol",
        "modulator": "HNO3",
        "modulator amount or volume": "0.01 mL",
        "solvent": "DMA | CH3OH",
        "solvent volume": "4.0 mL | 1.0 mL",
        "reaction temperature": "100 °C",
        "reaction time": "72 h"
    },
    {
