Repository: zw-SIMM/SFTLLMs_for_ChemText_Mining

## 1. Data for Paragraph2MOFInfo

- Data for fine-tuning LLMs are in ```data/data_for_llms```.

- Data for fine-tuning bart or T5 are in ```data/data_for_bart_or_t5```. 

(preprocessed beacuse the 512 length limitation, split into 11 prefix tasks )

## 2. Methods for Paragraph2MOFInfo

## 3. Evaluating the results of Paragraph2MOFInfo

All predictions will be saved in ```results/predictions```

Evalutating codes for LLMs (ChatGPT, Llama, Mistral) are in ```evaluate_llms_paragraph2MOFInfo_all.ipynb```

Evalutating codes for LM (Bart or T5) are in ```evaluate_bart_or_t5_Paragraph2NMR.ipynb```

File: Paragraph2MOFInfo/data/raw_data/MOF_annotated_data.json (part 21 of 25)
[
        "Paper": "165MTCPP",
        "Remark": NaN,
        "paragraph": "Synthesis of [(CH3 ) 2N H2 ][Zn 2 (HCOO) 2 (Mn III-TCPP)]·5DMF·2H2O (1). A mixture of MnCl-H4TCPP (20 mg,0.023 mmol) and Zn(NO3)2·6H2O (20 mg, 0.067 mmol) in a mixedsolvent of DMF (10 mL) and acetic acid (1 mL) was sealed in a screwcap vial and heated at 80 °C for five days. Deep-brown crystals of 1were filtered, washed with EtOH and ethyl ether, and dried in the air.Yield: 15 mg (51%). Compound 1 is slightly soluble in water but verystable in common organic solvents, such as DMF, THF, CH2Cl2,EtOH, and acetone, and so forth. Anal. Calcd forC67H73N10O19Zn2Mn (%): C, 53.36; H, 4.88; N, 9.29. Found (%):C, 53.34; H, 4.72; N, 9.16. IR (KBr pellet): ν/cm?1 = 3408 (m), 1701(w), 1605 (s), 1547 (m), 1386 (s), 1348 (w), 1205 (w), 1177 (w),1139 (w), 1100 (w), 1070 (w), 1011 (m), 870(w), 830 (w), 802 (w),777 (w), 718 (w), 668 (w), 632 (w), 610 (w), 580 (w), 489 (w), 406(w).",
        "compound name": "[(CH3 ) 2N H2 ][Zn 2 (HCOO) 2 (Mn III-TCPP)]·5DMF·2H2O",
        "metal source": "Zn(NO3)2·6H2O",
        "metal amount": "20 mg, 0.067 mmol",
        "linker": "MnCl-H4TCPP",
        "linker amount": "20 mg, 0.023 mmol",
        "modulator": NaN,
        "modulator amount or volume": NaN,
        "solvent": "DMF | acetic acid",
        "solvent volume": "10 mL | 1 mL",
        "reaction temperature": "80 °C",
        "reaction time": "five days"
    },
    {
        "Paper": NaN,
        "Remark": NaN,
        "paragraph": "Synthesis of [(CH3 ) 2N H2 ][Cd 2 (HCOO) 2 (Mn III-TCPP)]·5DMF·3H2O (2). A mixture of MnCl-H4TCPP (20 mg,0.023 mmol) and Cd(NO3)2·4H2O (20 mg, 0.065 mmol) in a mixedsolvent of DMF (10 mL) and acetic acid (1 mL) was sealed in a screwcap vial and heated at 80 °C for five days. Deep-brown crystals of 2were filtered, washed with EtOH and ethyl ether, and dried in the air.Yield: 15 mg (40%). Compound 2 is slightly soluble in water but verystable in common organic solvents, such as DMF, THF, CH2Cl2,EtOH, and acetone, and so forth. Anal. Calcd forC67H75N10O20Cd2Mn (%): C, 49.67; H, 4.67; N, 8.65. Found (%):C, 49.79; H, 4.63; N, 8.69. IR (KBr pellet): ν/cm?1 = 3425 (m), 1654(m), 1601 (m), 1585 (m), 1536 (m), 1390 (s), 1341 (w), 1278 (w),1204 (w), 1177 (w), 1140 (w), 1101 (w), 1011 (m), 870 (w), 852(w), 830 (w), 804 (w), 777 (w), 718 (w), 669 (w), 637 (w), 613 (w),570 (w), 491 (w).",
        "compound name": "[(CH3 ) 2N H2 ][Cd 2 (HCOO) 2 (Mn III-TCPP)]·5DMF·3H2O",
        "metal source": "Cd(NO3)2·4H2O",
        "metal amount": "20 mg, 0.065 mmol",
        "linker": "MnCl-H4TCPP",
        "linker amount": "20 mg, 0.023 mmol",
        "modulator": NaN,
        "modulator amount or volume": NaN,
        "solvent": "DMF | acetic acid",
        "solvent volume": "10 mL | 1 mL",
        "reaction temperature": "80 °C",
        "reaction time": "five days"
    },
    {
        "Paper": NaN,
        "Remark": "同",
        "paragraph": "Synthesis of [Zn2(HCOO)(FeIII(H2O)-TCPP)]·3DMF·H2O (3). Amixture of FeCl-H4TCPP (28 mg, 0.032 mmol) and Zn-(NO3)2·6H2O (30 mg, 0.1 mmol) in a mixed solvent of DMF (6mL) and acetic acid (0.5 mL) was sealed in a screw cap vial and heatedat 80 °C for five days. Deep brown crystals of 3 were filtered, washedwith EtOH and ethyl ether, and dried in the air. Yield: 28 mg (68%).Compound 3 is slightly soluble in water but very stable in commonorganic solvents, such as DMF, THF, CH2Cl2, EtOH, and acetone,and so forth. Anal. Calcd for C58H50N7O15FeZn2 (%): C, 54.78; H,3.96; N, 7.71. Found: C, 53.88; H, 4.12; N, 7.72. IR (KBr pellet): ν/cm?1 = 3423 (m), 1605 (s), 1544 (m), 1385 (m), 1330 (w), 1203 (w),1178 (w), 1138 (w), 1101 (w), 1068 (w), 1000 (m), 871 (w), 840(w), 801 (w), 777 (w), 720 (w), 668 (w), 638 (w), 587 (w), 488 (w).Synthesis of [Cd3(H2O)6(μ2-O)(FeIII?HTCPP)2]·5DMF (4). Deep brown crystals of 4 were synthesized similar to the procedure of 3,except Cd(NO3)2·4H2O (31 mg, 0.1 mmol) was used instead ofZn(NO3)2·6H2O. Deep-brown crystals of 4 were filtered, washed withEtOH and ethyl ether, and dried in the air. Yield: 26 mg (32%).Compound 4 is slightly soluble in water but very stable in commonorganic solvents, such as DMF, THF, CH2Cl2, EtOH and acetone, etc.Anal. Calcd for C111H97N13O28Fe2Cd3 (%): C, 53.12; H, 3.90; N, 7.25.Found: C, 51.86; H, 3.87; N, 7.22. IR (KBr pellet): ν/cm?1 = 3448(m), 1655 (w), 1584 (m), 1537 (m), 1386 (s), 1203 (w), 1178 (w),1102 (w), 1070 (w), 999 (m), 873 (w), 852 (w), 798 (w), 779 (w),719 (w), 668 (w), 575 (w), 487 (w).",
        "compound name": "[Zn2(HCOO)(FeIII(H2O)-TCPP)]·3DMF·H2O",
        "metal source": "Zn(NO3)2·6H2O",
        "metal amount": "30 mg, 0.1 mmol",
        "linker": "FeCl-H4TCPP",
        "linker amount": "28 mg, 0.032 mmol",
        "modulator": NaN,
        "modulator amount or volume": NaN,
        "solvent": "DMF | acetic acid",
        "solvent volume": "6 mL | 0.5 mL",
        "reaction temperature": "80 °C",
        "reaction time": "five days"
    },
    {
        "Paper": NaN,
        "Remark": "同618",
        "paragraph": "Synthesis of [Zn2(HCOO)(FeIII(H2O)-TCPP)]·3DMF·H2O (3). Amixture of FeCl-H4TCPP (28 mg, 0.032 mmol) and Zn-(NO3)2·6H2O (30 mg, 0.1 mmol) in a mixed solvent of DMF (6mL) and acetic acid (0.5 mL) was sealed in a screw cap vial and heatedat 80 °C for five days. Deep brown crystals of 3 were filtered, washedwith EtOH and ethyl ether, and dried in the air. Yield: 28 mg (68%).Compound 3 is slightly soluble in water but very stable in commonorganic solvents, such as DMF, THF, CH2Cl2, EtOH, and acetone,and so forth. Anal. Calcd for C58H50N7O15FeZn2 (%): C, 54.78; H,3.96; N, 7.71. Found: C, 53.88; H, 4.12; N, 7.72. IR (KBr pellet): ν/cm?1 = 3423 (m), 1605 (s), 1544 (m), 1385 (m), 1330 (w), 1203 (w),1178 (w), 1138 (w), 1101 (w), 1068 (w), 1000 (m), 871 (w), 840(w), 801 (w), 777 (w), 720 (w), 668 (w), 638 (w), 587 (w), 488 (w).Synthesis of [Cd3(H2O)6(μ2-O)(FeIII?HTCPP)2]·5DMF (4). Deep brown crystals of 4 were synthesized similar to the procedure of 3,except Cd(NO3)2·4H2O (31 mg, 0.1 mmol) was used instead ofZn(NO3)2·6H2O. Deep-brown crystals of 4 were filtered, washed withEtOH and ethyl ether, and dried in the air. Yield: 26 mg (32%).Compound 4 is slightly soluble in water but very stable in commonorganic solvents, such as DMF, THF, CH2Cl2, EtOH and acetone, etc.Anal. Calcd for C111H97N13O28Fe2Cd3 (%): C, 53.12; H, 3.90; N, 7.25.Found: C, 51.86; H, 3.87; N, 7.22. IR (KBr pellet): ν/cm?1 = 3448(m), 1655 (w), 1584 (m), 1537 (m), 1386 (s), 1203 (w), 1178 (w),1102 (w), 1070 (w), 999 (m), 873 (w), 852 (w), 798 (w), 779 (w),719 (w), 668 (w), 575 (w), 487 (w).",
        "compound name": "[Cd3(H2O)6(μ2-O)(FeIII-HTCPP)2]·5DMF",
        "metal source": "Cd(NO3)2·4H2O",
        "metal amount": "31 mg, 0.1 mmol",
        "linker": "FeCl-H4TCPP",
        "linker amount": "28 mg, 0.032 mmol",
        "modulator": NaN,
        "modulator amount or volume": NaN,
        "solvent": "DMF | acetic acid",
        "solvent volume": "6 mL | 0.5 mL",
        "reaction temperature": "80 °C",
        "reaction time": "five days"
    },
    {
        "Paper": "166Mbptc",
        "Remark": NaN,
        "paragraph": "Syntheses. [Me2NH2][Co2(bptc)(OH)(H2O)2] (1). A mixture ofCo(CH3COO)2·4H2O (0.100 g, 0.40 mmol), H4bptc (0.033 g, 0.20mmol), DMF (1 mL), and H2O (5 mL) was stirred and adjusted topH = 5 with a 2 M KOH solution, then sealed in a 15 mL Teflon-linedstainless autoclave at 150 °C for 5 days. After it was cooled to roomtemperature and subjected to filtration, purple platelike crystals of 1 inyield of 62.3% (based on H4bptc) were recovered. Anal. Calcd (%) forC18H19Co2NO11 (1): C, 39.76; H, 3.50; N, 2.58. Found: C, 40.02; H,3.38; N, 2.33. IR data (KBr, cm?1): 3441(b), 3136(b), 2799(w),2493(w), 1626(s), 1594(vs), 1482(w), 1404(vs), 1098(w), 843(w),796(w), 691(w).",
        "compound name": "[Me2NH2][Co2(bptc)(OH)(H2O)2]",
        "metal source": "Co(CH3COO)2·4H2O",
        "metal amount": "0.100 g, 0.40 mmol",
        "linker": "H4bptc",
        "linker amount": "0.033 g, 0.20 mmol",
        "modulator": "pH = 5 with a 2 M KOH solution",
        "modulator amount or volume": NaN,
        "solvent": "DMF | H2O",
        "solvent volume": "1 mL | 5 mL",
        "reaction temperature": "150 °C",
        "reaction time": "5 days"
    },
    {
        "Paper": NaN,
        "Remark": NaN,
        "paragraph": "Syntheses. [Me2NH2][Co2(bptc)(OH)(H2O)2] (1). A mixture ofCo(CH3COO)2·4H2O (0.100 g, 0.40 mmol), H4bptc (0.033 g, 0.20mmol), DMF (1 mL), and H2O (5 mL) was stirred and adjusted topH = 5 with a 2 M KOH solution, then sealed in a 15 mL Teflon-linedstainless autoclave at 150 °C for 5 days. After it was cooled to roomtemperature and subjected to filtration, purple platelike crystals of 1 inyield of 62.3% (based on H4bptc) were recovered. Anal. Calcd (%) forC18H19Co2NO11 (1): C, 39.76; H, 3.50; N, 2.58. Found: C, 40.02; H,3.38; N, 2.33. IR data (KBr, cm?1): 3441(b), 3136(b), 2799(w),2493(w), 1626(s), 1594(vs), 1482(w), 1404(vs), 1098(w), 843(w),796(w), 691(w).[Me2NH2][M2(bptc)(OH)(H2O)2] (2?4). A procedure similar to 1was employed to synthesize heterometallic MOFs 2?4 except that thecobalt source was replaced by a mixture of Co(CH3COO)2 andNi(CH3COO)2 with a ratio 6:1, 4:5, and 1:7, respectively. The red,gray, and greenish block crystals (Figure 1) were collected with ca.45?60% yield based on H4bptc. The relative molar ratio of Co to Ni inthe heterometallic crystals 2?4 determined by FAAS are 4.2:1, 1:1.2,and 1:6.6, respectively, which roughly match the EDS analyzed values(Supporting Information, Figure S3 and Table S1). The formulas of2?4 were determined by a combination of the above differenttechniques. Elemental analysis, IR, and PXRD data also support theformulas of 2?4.",
        "compound name": "[Me2NH2][M2(bptc)(OH)(H2O)2]",
        "metal source": "Co(CH3COO)2 | Ni(CH3COO)2",
        "metal amount": NaN,
        "linker": "H4bptc",
        "linker amount": "0.033 g, 0.20 mmol",
        "modulator": "pH = 5 with a 2 M KOH solution",
        "modulator amount or volume": NaN,
        "solvent": "DMF | H2O",
        "solvent volume": "1 mL | 5 mL",
        "reaction temperature": "150 °C",
        "reaction time": "5 days"
    },
    {
        "Paper": "167FJU14",
        "Remark": "同",
        "paragraph": "[(Cu4Cl)(cpt)4(H2O)4]·3NO3·4DMAc·CH3OH·5H2O (FJU-14-NO3). Amixture of Hcpt (19.5 mg, 0.1 mmol) and Cu(NO3)2·3H2O (25.3 mg,0.1 mmol) was dissolved in 3 mL of DMAc/CH3OH (2:1, v/v) in ascrew-capped vial. After addition of 10 μL of HCl (3 M, aq), the vialwas heated at 80 °C for 1 day under autogenous pressure. Greenpolyhedral crystals were obtained after filtration, washed with CH3OH,and dried in air. Yield 48% (based on Hcpt). Anal. Calcd forCu4ClC53H82N19O31 (1770.98): C, 35.91; H, 4.630; N, 15.02. Found:C, 36.83, H, 4.657; N, 15.05. IR (KBr, cm?1): 3430 (s), 3095 (w),2919 (w) 1621 (s), 1552 (m), 1386 (s), 1253(w), 1010 (s), 785 (w)cm?1.[(Cu4Cl)(cpt)4(H2O)4]·3ClO4·4DMAc·CH3OH·5H2O (FJU-14-ClO4).The synthetic procedure was similar to that of FJU-14-NO3 exceptthat Cu(NO3)2·3H2O was replaced by Cu(ClO4)2·6H2O. Greenpolyhedral crystals were obtained after filtration, washed with CH3OH,and dried in air. Yield 48% (based on Hcpt). Anal. Calcd forCu4Cl4C53H82N16O34 (1883.32): C, 33.77; H, 4.354; N, 11.89. Found:Scheme 1. Schematic Diagram for the Synthesis of ThreeIsostructural Metal Organic Frameworks (MOFs) by MakingUse of Different Copper SaltsInorganic Chemistry ArticleDOI: 10.1021/acs.inorgchem.5b02316Inorg. Chem. 2016, 55, 292?299293C, 34.36; H, 4.541; N, 12.33. IR (KBr, cm?1): 3442 (s), 3106 (w),1629 (s), 1552 (m), 1382 (s), 1253(w), 1110 (s), 785 (w) cm?1.[(Cu4Cl)(cpt)4(H2O)4]·3BF4·4DMAc·CH3OH·5H2O (FJU-14-BF4). Thesynthetic procedure was similar to that of FJU-14-NO3 except thatCu(NO3)2·3H2O was replaced by Cu(BF4)2·6H2O. Green polyhedralcrystals were obtained after filtration, washed with CH3OH, and driedin air. Yield 42% (based on Hcpt). Anal. Calcd forCu4ClB3F12C53H82N16O22 (1845.38): C, 34.46; H, 4.443; N, 12.14.Found: C, 34.34; H, 4.268; N, 11.84. IR (KBr, cm?1): 3450(s), 2930(m), 1623 (s), 1550(m), 1415(s), 1257(w), 1080(s), 785 (w) cm?1",
        "compound name": "[(Cu4Cl)(cpt)4(H2O)4]·3NO3·4DMAc·CH3OH·5H2O (FJU-14-NO3)",
        "metal source": "Cu(NO3)2·3H2O",
        "metal amount": "25.3 mg, 0.1 mmol",
        "linker": "Hcpt",
        "linker amount": "19.5 mg, 0.1 mmol",
        "modulator": "HCl",
        "modulator amount or volume": "10 μL",
        "solvent": "DMAc/CH3OH",
        "solvent volume": "3 mL (2:1, v/v)",
        "reaction temperature": "80 °C",
        "reaction time": "1 day"
    },
    {
        "Paper": NaN,
        "Remark": "同622",
        "paragraph": "[(Cu4Cl)(cpt)4(H2O)4]·3NO3·4DMAc·CH3OH·5H2O (FJU-14-NO3). Amixture of Hcpt (19.5 mg, 0.1 mmol) and Cu(NO3)2·3H2O (25.3 mg,0.1 mmol) was dissolved in 3 mL of DMAc/CH3OH (2:1, v/v) in ascrew-capped vial. After addition of 10 μL of HCl (3 M, aq), the vialwas heated at 80 °C for 1 day under autogenous pressure. Greenpolyhedral crystals were obtained after filtration, washed with CH3OH,and dried in air. Yield 48% (based on Hcpt). Anal. Calcd forCu4ClC53H82N19O31 (1770.98): C, 35.91; H, 4.630; N, 15.02. Found:C, 36.83, H, 4.657; N, 15.05. IR (KBr, cm?1): 3430 (s), 3095 (w),2919 (w) 1621 (s), 1552 (m), 1386 (s), 1253(w), 1010 (s), 785 (w)cm?1.[(Cu4Cl)(cpt)4(H2O)4]·3ClO4·4DMAc·CH3OH·5H2O (FJU-14-ClO4).The synthetic procedure was similar to that of FJU-14-NO3 exceptthat Cu(NO3)2·3H2O was replaced by Cu(ClO4)2·6H2O. Greenpolyhedral crystals were obtained after filtration, washed with CH3OH,and dried in air. Yield 48% (based on Hcpt). Anal. Calcd forCu4Cl4C53H82N16O34 (1883.32): C, 33.77; H, 4.354; N, 11.89. Found:Scheme 1. Schematic Diagram for the Synthesis of ThreeIsostructural Metal Organic Frameworks (MOFs) by MakingUse of Different Copper SaltsInorganic Chemistry ArticleDOI: 10.1021/acs.inorgchem.5b02316Inorg. Chem. 2016, 55, 292?299293C, 34.36; H, 4.541; N, 12.33. IR (KBr, cm?1): 3442 (s), 3106 (w),1629 (s), 1552 (m), 1382 (s), 1253(w), 1110 (s), 785 (w) cm?1.[(Cu4Cl)(cpt)4(H2O)4]·3BF4·4DMAc·CH3OH·5H2O (FJU-14-BF4). Thesynthetic procedure was similar to that of FJU-14-NO3 except thatCu(NO3)2·3H2O was replaced by Cu(BF4)2·6H2O. Green polyhedralcrystals were obtained after filtration, washed with CH3OH, and driedin air. Yield 42% (based on Hcpt). Anal. Calcd forCu4ClB3F12C53H82N16O22 (1845.38): C, 34.46; H, 4.443; N, 12.14.Found: C, 34.34; H, 4.268; N, 11.84. IR (KBr, cm?1): 3450(s), 2930(m), 1623 (s), 1550(m), 1415(s), 1257(w), 1080(s), 785 (w) cm?1",
        "compound name": "[(Cu4Cl)(cpt)4(H2O)4]·3ClO4·4DMAc·CH3OH·5H2O (FJU-14-ClO4)",
        "metal source": "Cu(ClO4)2·6H2O",
        "metal amount": "0.1 mmol",
        "linker": "Hcpt",
        "linker amount": "19.5 mg, 0.1 mmol",
        "modulator": "HCl",
        "modulator amount or volume": "10 μL",
        "solvent": "DMAc/CH3OH",
        "solvent volume": "3 mL (2:1, v/v)",
        "reaction temperature": "80 °C",
        "reaction time": "1 day"
    },
    {
        "Paper": NaN,
        "Remark": "同622",
        "paragraph": "[(Cu4Cl)(cpt)4(H2O)4]·3NO3·4DMAc·CH3OH·5H2O (FJU-14-NO3). Amixture of Hcpt (19.5 mg, 0.1 mmol) and Cu(NO3)2·3H2O (25.3 mg,0.1 mmol) was dissolved in 3 mL of DMAc/CH3OH (2:1, v/v) in ascrew-capped vial. After addition of 10 μL of HCl (3 M, aq), the vialwas heated at 80 °C for 1 day under autogenous pressure. Greenpolyhedral crystals were obtained after filtration, washed with CH3OH,and dried in air. Yield 48% (based on Hcpt). Anal. Calcd forCu4ClC53H82N19O31 (1770.98): C, 35.91; H, 4.630; N, 15.02. Found:C, 36.83, H, 4.657; N, 15.05. IR (KBr, cm?1): 3430 (s), 3095 (w),2919 (w) 1621 (s), 1552 (m), 1386 (s), 1253(w), 1010 (s), 785 (w)cm?1.[(Cu4Cl)(cpt)4(H2O)4]·3ClO4·4DMAc·CH3OH·5H2O (FJU-14-ClO4).The synthetic procedure was similar to that of FJU-14-NO3 exceptthat Cu(NO3)2·3H2O was replaced by Cu(ClO4)2·6H2O. Greenpolyhedral crystals were obtained after filtration, washed with CH3OH,and dried in air. Yield 48% (based on Hcpt). Anal. Calcd forCu4Cl4C53H82N16O34 (1883.32): C, 33.77; H, 4.354; N, 11.89. Found:Scheme 1. Schematic Diagram for the Synthesis of ThreeIsostructural Metal Organic Frameworks (MOFs) by MakingUse of Different Copper SaltsInorganic Chemistry ArticleDOI: 10.1021/acs.inorgchem.5b02316Inorg. Chem. 2016, 55, 292?299293C, 34.36; H, 4.541; N, 12.33. IR (KBr, cm?1): 3442 (s), 3106 (w),1629 (s), 1552 (m), 1382 (s), 1253(w), 1110 (s), 785 (w) cm?1.[(Cu4Cl)(cpt)4(H2O)4]·3BF4·4DMAc·CH3OH·5H2O (FJU-14-BF4). Thesynthetic procedure was similar to that of FJU-14-NO3 except thatCu(NO3)2·3H2O was replaced by Cu(BF4)2·6H2O. Green polyhedralcrystals were obtained after filtration, washed with CH3OH, and driedin air. Yield 42% (based on Hcpt). Anal. Calcd forCu4ClB3F12C53H82N16O22 (1845.38): C, 34.46; H, 4.443; N, 12.14.Found: C, 34.34; H, 4.268; N, 11.84. IR (KBr, cm?1): 3450(s), 2930(m), 1623 (s), 1550(m), 1415(s), 1257(w), 1080(s), 785 (w) cm?1",
        "compound name": "[(Cu4Cl)(cpt)4(H2O)4]·3BF4·4DMAc·CH3OH·5H2O (FJU-14-BF4)",
        "metal source": "Cu(BF4)2·6H2O",
        "metal amount": "0.1 mmol",
        "linker": "Hcpt",
        "linker amount": "19.5 mg, 0.1 mmol",
        "modulator": "HCl",
        "modulator amount or volume": "10 μL",
        "solvent": "DMAc/CH3OH",
        "solvent volume": "3 mL (2:1, v/v)",
        "reaction temperature": "80 °C",
        "reaction time": "1 day"
    },
    {
        "Paper": "168ZnAzDC",
        "Remark": NaN,
        "paragraph": "Synthesis of Zn(L1)(AzDC)·(DMF)3 (1) A mixture of Zn(NO3)2 (0.2 mmol), H2AzDC (0.2 mmol), and L1 (0.2 mmol) in DMF (5 mL) was sealed in a Teflon-lined stainless steel vessel and heated at 115 °C for 3 days; the reaction system was then cooled to room temperature. Red crystals were obtained. Yield: 65% based on Zn. Elemental analysis (%): calc.: C 54.83, H 4.27, N 12.79. Found: C 54.64, H 4.57, N 12.58.",
        "compound name": "Zn(L1)(AzDC)·(DMF)3",
        "metal source": "Zn(NO3)2",
        "metal amount": "0.2 mmol",
        "linker": "H2AzDC | L1",
        "linker amount": "0.2 mmol | 0.2 mmol",
        "modulator": NaN,
        "modulator amount or volume": NaN,
        "solvent": "DMF",
        "solvent volume": "5 mL",
        "reaction temperature": "115 °C",
        "reaction time": "3 days"
    },
    {
        "Paper": NaN,
        "Remark": NaN,
        "paragraph": "Zn(L2)(AzDC)·(DMF)0.5(H2O) (2) A mixture of Zn(NO3)2 (0.2 mmol), H2AzDC (0.2 mmol), and L2 (0.2 mmol) in DMF (5 mL) was sealed in a Teflon-lined stainless steel vessel and heated at 115 °C for 3 days; the reaction system was then cooled to room temperature. Red crystals were obtained. Yield: 73% based on Zn. Elemental analysis (%): calc.: C 55.86, H 3.60, N 11.54. Found: C 53.55, H 3.42, N 11.37.",
        "compound name": "Zn(L2)(AzDC)·(DMF)0.5(H2O)",
        "metal source": "Zn(NO3)2",
        "metal amount": "0.2 mmol",
        "linker": "H2AzDC | L2",
        "linker amount": "0.2 mmol | 0.2 mmol",
        "modulator": NaN,
        "modulator amount or volume": NaN,
        "solvent": "DMF",
        "solvent volume": "5 mL",
        "reaction temperature": "115 °C",
        "reaction time": "3 days"
    },
    {
        "Paper": NaN,
        "Remark": NaN,
        "paragraph": "Zn2(AzDC)2(L3)·(DMF)(H2O)0.5 (3) A mixture of Zn(NO3)2·6H2O (0.2 mmol), H2AzDC (0.2 mmol) and L (0.2 mmol) in DMF (5 ml) was sealed in a Teflon reactor, heated at 115 °C for 3 days, and then cooled to room temperature at 3 °C h?1. Subsequently, red block crystals were obtained in 70% yield based on Zn. Element analysis (%) for 3: calc.: C 58.42, H 3.37, N 10.66; found: C 58.29, H 3.51, N 10.43.",
        "compound name": "Zn2(AzDC)2(L3)·(DMF)(H2O)0.5",
        "metal source": "Zn(NO3)2·6H2O",
        "metal amount": "0.2 mmol",
        "linker": "H2AzDC | L",
        "linker amount": "0.2 mmol | 0.2 mmol",
        "modulator": NaN,
        "modulator amount or volume": NaN,
        "solvent": "DMF",
        "solvent volume": "5 ml",
        "reaction temperature": "115 °C",
        "reaction time": "3 days"
    },
    {
        "Paper": NaN,
        "Remark": NaN,
        "paragraph": "Zn(AzDC)(L3)·(DMF) (4) A mixture of Zn(NO3)2·6H2O (0.2 mmol), H2AzDC (0.2 mmol) and L (0.2 mmol) in DMF (15 ml) in a ratio of 1?:?1?:?1 was sealed in a Teflon reactor, heated at 115 °C for 3 days, and then cooled to room temperature at 3 °C h?1. Subsequently, orange slice crystals were obtained in 50% yield based on Zn. Element analysis (%) for 4: calc.: C 62.65, H 3.77, N 11.31; found: C 62.45, H 3.54, N 11.13.",
        "compound name": "Zn(AzDC)(L3)·(DMF)",
        "metal source": "Zn(NO3)2·6H2O",
        "metal amount": "0.2 mmol",
        "linker": "H2AzDC | L",
        "linker amount": "0.2 mmol | 0.2 mmol",
        "modulator": NaN,
        "modulator amount or volume": NaN,
        "solvent": "DMF",
        "solvent volume": "15 mL",
        "reaction temperature": "115 °C",
        "reaction time": "3 days"
    },
    {
        "Paper": "169CdMOF",
        "Remark": NaN,
        "paragraph": "1.3. Synthesis of {[NH2(CH3)2]·[Cd2.5(L)2(H2O)]·(H2O)}n (1).A mixture of H3L (37 mg, 0.1 mmol), CdSO4·8/3H2O (51 mg, 0.2 mmol), N,N dimethylformamide (5 mL), acetone (4 mL) and water (3 mL) were placed in a 25 mL Teflon liner.The resulting mixture was stirred for 30 min at room temperature, and then the mixture was sealedin a Parr autolave and kept at 100 °C for 3 days and then cooled to room temperature at a rate of 5°C min?1. Yellow block crystals of 1 were obtained in 47% yield (based on H3L). Anal. Calcd forC88H72Cd5N6O28 (2223.52): C, 47.36; H, 3.25; N, 3.77%. Found: C, 47.06; H, 3.49; N, 3.92%. IR(cm-1): 3446 (s), 1590 (s), 1527 (m), 1391 (s), 1318 (m), 1264 (m), 1173 (w), 1104(w), 862 (w),791 (m), 710 (w), 682 (w).",
        "compound name": "{[NH2(CH3)2]·[Cd2.5(L)2(H2O)]·(H2O)}n",
        "metal source": "CdSO4·8/3H2O",
        "metal amount": "51 mg, 0.2 mmol",
        "linker": "H3L",
        "linker amount": "37 mg, 0.1 mmol",
        "modulator": NaN,
        "modulator amount or volume": NaN,
        "solvent": "N,N-dimethylformamide | acetone | water",
        "solvent volume": "5 mL | 4 mL | 3 mL",
        "reaction temperature": "100 °C",
        "reaction time": "3 days"
    },
    {
        "Paper": "170SBMOF2",
        "Remark": NaN,
        "paragraph": "1. Synthesis MethodSBMOF-2:H2O was synthesized under solvothermal conditions using Teflon lined 23-mL Parr? stainless steel autoclaves. Starting materials include calcium chloride (CaCl2, 96%, Acros-Organics), 1,2,4,5-Tetrakis(4-carboxyphenyl)benzene (TCPB) (C34H22O8, Sigma Aldrich, 98%) and ethanol (95%, Fisher Scientific) and were used without further purification. A mixture of 0.25 mmoles of CaCl2 (0.027g) and 0.05 mmoles of TCPB (0.03g) were dissolved in 12 gram of ethanol and stirred for 2 hours to achieve homogeneity. The resultant solution was heated at 373 K for 3 days. Colorless prism crystals were recovered as products and washed with ethanol. The water molecules in the structure come from the 95% ethanol solvent and adsorbed moisture in the CaCl2reactant. The yield was 50% based on the linker, 0.02g",
        "compound name": "SBMOF-2:H2O",
        "metal source": "CaCl2",
        "metal amount": "0.027 g, 0.025 mmol",
        "linker": "1,2,4,5-Tetrakis(4-carboxyphenyl)benzene (TCPB)",
        "linker amount": "0.03 g, 0.05 mmoles",
        "modulator": NaN,
        "modulator amount or volume": NaN,
        "solvent": "ethanol",
        "solvent volume": "12 gram",
        "reaction temperature": "373 K",
        "reaction time": "3 days"
    },
    {
        "Paper": "171ZnMOF",
        "Remark": NaN,
        "paragraph": "Synthesis of 1-mimA mixture of 2-methylimidazole (2-mim, 0.0155 g, 0.19 mmol), NH2–H3BTB (0.0245 g, 0.057 mmol), Zn(NO3)2·6H2O (0.0560 g, 0.2 mmol), tetramethylammonium bromide (0.0153 g, 0.10 mmol), and dimethylformamide (DMF)/H2O (v/v = 3:0.5, 3.5 mL) was heated in a 20 mL scintillation vial at 100 °C for 24 h, followed by cooling to room temperature. The resulting colorless crystals were washed with DMF and water and dried in air. Anal. Calcd for [Zn2(NH2–BTB)][2-mim]·3DMF·7H2O: Calcd C, 47.43; H, 4.74; N, 8.30; found C, 47.98; H, 4.78; N, 8.81%.",
        "compound name": "1-mim",
        "metal source": "Zn(NO3)2·6H2O",
        "metal amount": "0.0560 g, 0.2 mmol",
        "linker": "2-methylimidazole (2-mim) | NH2–H3BTB",
        "linker amount": "0.0155 g, 0.19 mmol | 0.0245 g, 0.057 mmol",
        "modulator": "tetramethylammonium bromide",
        "modulator amount or volume": "0.0153 g, 0.10 mmol",
        "solvent": "DMF/H2O",
        "solvent volume": "3.5 mL (v/v = 3:0.5)",
        "reaction temperature": "100 °C",
        "reaction time": "24 h"
    },
    {
        "Paper": NaN,
        "Remark": NaN,
        "paragraph": "Synthesis of 1-eimA mixture of 2-ethylimidazole (2-eim, 0.0120 g, 0.13 mmol), NH2–H3BTB (0.0195 g, 0.044 mmol), Zn(NO3)2·6H2O (0.053g, 0.19 mmol), tetramethylammonium bromide (0.020g, 0.13 mmol), and DMF/EtOH/H2O (v/v/v = 4:4:1, 9 mL) was heated in a 20 mL scintillation vial at 100 °C for 24 h, followed by cooling to room temperature. The resulting colorless crystals were washed with DMF and water and dried in air. Anal. Calcd for [Zn2(NH2–BTB)][2-eim]·3DMF·5H2O: Calcd C, 49.70; H, 4.65; N, 8.48; found C, 49.54; H, 4.60; N, 8.17%.",
        "compound name": "1-eim",
        "metal source": "Zn(NO3)2·6H2O",
        "metal amount": "0.053g, 0.19 mmol",
        "linker": "2-ethylimidazole (2-eim) | NH2–H3BTB",
        "linker amount": "0.0120 g, 0.13 mmol | 0.0195 g, 0.044 mmol",
        "modulator": "tetramethylammonium bromide",
        "modulator amount or volume": "0.020g, 0.13 mmol",
        "solvent": "DMF/EtOH/H2O",
        "solvent volume": "9 mL (v/v/v = 4:4:1)",
        "reaction temperature": "100 °C",
        "reaction time": "24 h"
    },
    {
        "Paper": NaN,
        "Remark": NaN,
        "paragraph": "Synthesis of 1-pimA mixture of 2-propylimidazole (2-pim, 0.0150 g, 0.14 mmol), NH2–H3BTB (0.0150 g, 0.035 mmol), Zn(NO3)2·6H2O (0.0400 g, 0.14 mmol), tetramethylammonium bromide (0.0200 g, 0.13 mmol), and DMF/H2O (v/v = 3:0.5, 3.5 mL) was heated in a 20 mL scintillation vial at 100 °C for 24 h, followed by cooling to room temperature. The resulting colorless block crystals were washed with DMF and water and dried in air. Anal. Calcd for [Zn2(NH2–BTB)][2-pim]·3DMF·6H2O: Calcd C, 49.31; H, 4.89; N, 8.22; found C, 48.9; H, 4.73; N, 8.11%.",
        "compound name": "1-pim",
        "metal source": "Zn(NO3)2·6H2O",
        "metal amount": "0.0400 g, 0.14 mmol",
        "linker": "2-propylimidazole (2-pim) | NH2–H3BTB",
        "linker amount": "0.0150 g, 0.14 mmol | 0.0150 g, 0.035 mmol",
        "modulator": "tetramethylammonium bromide",
        "modulator amount or volume": "0.0200 g, 0.13 mmol",
        "solvent": "DMF/H2O",
        "solvent volume": "3.5 mL (v/v = 3:0.5)",
        "reaction temperature": "100 °C",
        "reaction time": "24 h"
    },
    {
        "Paper": "172CuCPT",
        "Remark": NaN,
        "paragraph": "Synthesis of {[Cu3(CPT)4(μ3-OH)]·NO3·7H2O·EtOH}n (1). Amixture of Cu(NO3)2·3H2O (0.048 g, 0.2 mmol), HCPT (0.020 g,0.1 mmol), H2O (4 mL), and EtOH (2 mL) was added to a 25 mLTeflon-lined stainless steel reactor, and then heated at 120 °C for 2days under autogenous pressure. After being cooled to roomtemperature, blue block crystals were obtained by filtration, washedwith H2O and EtOH in sequence, and dried in air. The yield was 78%(based on HCPT). IR (KBr, cm?1): 3420 (br), 3014 (br), 2094 (w),1606 (s), 1541(s), 1390 (s), 1254 (s), 1016 (s), 847 (m), 783 (s), 698(m). Anal. Calcd (%) for 1 (C38H45Cu3N13O20): C, 38.21; H, 3.80; N,15.24. Found: C 38.36 H 3.89, N 15.08. A single crystal of 1a wasobtained by heating a well-diffracted single crystal of 1 on an OxfordSupernova TM diffractometer equipped with temperature controller at393 K for 5 h, and 1b was afforded by cooling 1a at 150 K for 5 h; 1cwas obtained by outgassing a well-diffracted single crystal of 1 undervacuum at 80 °C for 12 h on the gas adsorption analyzer (Scheme 2).",
        "compound name": "{[Cu3(CPT)4(μ3-OH)]·NO3·7H2O·EtOH}n",
        "metal source": "Cu(NO3)2·3H2O",
        "metal amount": "0.048 g, 0.2 mmol",
        "linker": "HCPT",
        "linker amount": "0.020 g, 0.1 mmol",
        "modulator": NaN,
        "modulator amount or volume": NaN,
        "solvent": "H2O | EtOH",
        "solvent volume": "4 mL | 2 mL",
        "reaction temperature": "120 °C",
        "reaction time": "2 days"
    },
    {
        "Paper": "173ZJNU43",
        "Remark": NaN,
        "paragraph": "ZJNU-43. A mixture of the organic linker H4L1 (5.0 mg, 10.93mmol) and Cu(NO3)2·3H2O (15.0 mg, 62.10 mmol) was dissolvedin a mixed solvent of DMF, ethanol and H2O (1.5 mL/0.5 mL/0.08 mL) in a screw-capped vial (20 mL). Aer 80 mL of 6 M HClwere added, the vial was capped and heated at 353 K for 120 h.Blue rhombic crystals were obtained in 63% yield. ZJNU-43 canbe best formulated as [Cu2L1(H2O)2]·3DMF·2C2H5OH·4H2O onthe basis of single-crystal X-ray diffraction structure determi nation, TGA and microanalysis. Selected FTIR (KBr, cm 1):1655, 1637, 1630, 1502, 1439, 1387, 1369, 1302, 1254, 1097,1049, 918, 862, 777, 756, 731, 661, 494; anal. forC38H56Cu2N4O19, calcd: C 45.64%, H 5.64%, N 5.60%; found: C45.59%, H 5.57%, N 5.55%.",
        "compound name": "ZJNU-43",
        "metal source": "Cu(NO3)2·3H2O",
        "metal amount": "15.0 mg, 62.10 mmol",
        "linker": "H4L1",
        "linker amount": "5.0 mg, 10.93 mmol",
        "modulator": "6 M HCl",
        "modulator amount or volume": "80 mL",
        "solvent": "DMF | ethanol | H2O",
        "solvent volume": "1.5 mL | 0.5 mL | 0.08 mL",
        "reaction temperature": "353 K",
        "reaction time": "120 h"
    },
    {
        "Paper": NaN,
        "Remark": NaN,
        "paragraph": "ZJNU-44. A mixture of the organic linker H4L2 (5.0 mg, 10.93mmol) and CuCl2·2H2O (10.0 mg, 58.66 mmol) was dissolved in amixed solvent of DMF, acetonitrile and H2O (1.5 mL/0.5 mL/0.08 mL) in a screw-capped vial (20 mL). Aer 50 mL of 6 M HClwere added, the vial was capped and heated at 353 K for 72 h.Blue rhombic crystals were obtained in 53% yield. ZJNU-44 canbe best formulated as [Cu2L2(H2O)2]·3DMF·3CH3CN·3H2O onthe basis of single-crystal X-ray diffraction structure determi nation, TGA and microanalysis. Selected FTIR (KBr, cm 1):1655, 1570, 1439, 1413, 1373, 1306, 1254, 1099, 1053, 777, 756,731, 694, 661, 492; anal. for C40H51Cu2N7O16, calcd: C 47.43%, H5.07%, N 9.68%; found: C 47.39%, H 5.15%, N 9.54%.",
        "compound name": "ZJNU-44",
        "metal source": "CuCl2·2H2O",
        "metal amount": "10.0 mg, 58.66 mmol",
        "linker": "H4L2",
        "linker amount": "5.0 mg, 10.93 mmol",
        "modulator": "6 M HCl",
        "modulator amount or volume": "50 mL",
        "solvent": "DMF | acetonitrile | H2O",
        "solvent volume": "1.5 mL | 0.5 mL | 0.08 mL",
        "reaction temperature": "353 K",
        "reaction time": "72 h"
    },
    {
        "Paper": NaN,
        "Remark": NaN,
        "paragraph": "ZJNU-45. A mixture of the organic linker H4L3 (5.0 mg, 10.91mmol) and Cu(NO3)2·3H2O (15.0 mg, 62.10 mmol) was dissolvedin a mixed solvent of DMF, methanol and H2O (1.5 mL/0.5 mL/0.08 mL) in a screw-capped vial (20 mL). 50 mL of 6 M HCl werethen added. The vial was capped and heated at 363 K for 48 h.Blue rhombic crystals were obtained in 60% yield. ZJNU-45 canbe best formulated as [Cu2L3(H2O)2]·3DMF·3MeOH·3H2O onthe basis of single-crystal X-ray diffraction structure determi nation, TGA and microanalysis. Selected FTIR (KBr, cm 1):1655, 1578, 1439, 1419, 1383, 1362, 1298, 1254, 1101, 1049, 777,756, 729, 488; anal. for C36H53Cu2N5O19, calcd: C 43.81%, H5.41%, N 7.10%; found: C 43.79%, H 5.49%, N 6.91%",
        "compound name": "ZJNU-45",
        "metal source": "Cu(NO3)2·3H2O",
        "metal amount": "15.0 mg, 62.10 mmol",
        "linker": "H4L3",
        "linker amount": "5.0 mg, 10.91 mmol",
        "modulator": "6 M HCl",
        "modulator amount or volume": "50 mL",
        "solvent": "DMF | methanol | H2O",
        "solvent volume": "1.5 mL | 0.5 mL | 0.08 mL",
        "reaction temperature": "363 K",
        "reaction time": "48 h"
    },
    {
        "Paper": "174ftwMOF",
        "Remark": NaN,
        "paragraph": "Synthesis of Y-ftw-MOF-1. To a 23 ml glass scintillation vial containing TetPOMB (11.5 mg, 0.017 mmol) was added 0.5 ml 0.068 M Y(NO3)3·6H2O in DMF (0.034 mmol), 0.5 ml 1 M 2-fluorobenzoic acid (0.5 mmol) in DMF and 1.0 ml DMF. The vial was sealed and placed into a preheated oven at 115 °C for 2 days. Colorless cubic block shaped crystals were obtained. Yield: 4.2 mg.",
        "compound name": "Y-ftw-MOF-1",
        "metal source": "0.068 M Y(NO3)3·6H2O",
        "metal amount": "0.5 ml, 0.034 mmol",
        "linker": "TetPOMB",
        "linker amount": "11.5 mg, 0.017 mmol",
        "modulator": "1 M 2-fluorobenzoic acid",
        "modulator amount or volume": "0.5 ml, 0.5 mmol",
        "solvent": "DMF | DMF | DMF",
        "solvent volume": "0.5 ml | 0.5 ml | 1.0 ml",
        "reaction temperature": "115 °C",
        "reaction time": "2 days"
    },
    {
        "Paper": NaN,
        "Remark": NaN,
        "paragraph": "Synthesis of Yb-ftw-MOF-1. To a 23 ml glass scintillation vial containing TetPOMB (11.5 mg, 0.017 mmol) was added 0.5 ml 0.068 M Yb(NO3)3·6H2O in DMF (0.034 mmol), 0.5 ml 1 M 2-fluorobenzoic acid (0.5 mmol) in DMF and 1.0 ml DMF. The vial was sealed and placed into a preheated oven at 115 °C for 2 days. Colorless cubic block shaped crystals were obtained. Yield: 5.6 mg.",
        "compound name": "Yb-ftw-MOF-1",
        "metal source": "0.068 M Y(NO3)3·6H2O",
        "metal amount": "0.5 ml, 0.034 mmol",
        "linker": "TetPOMB",
        "linker amount": "11.5 mg, 0.017 mmol",
        "modulator": "1 M 2-fluorobenzoic acid",
        "modulator amount or volume": "0.5 ml, 0.5 mmol",
        "solvent": "DMF | DMF | DMF",
        "solvent volume": "0.5 ml | 0.5 ml | 1.0 ml",
        "reaction temperature": "115 °C",
        "reaction time": "2 days"
    },
    {
        "Paper": NaN,
        "Remark": NaN,
        "paragraph": "Synthesis of Tb-ftw-MOF-1. To a 23 ml glass scintillation vial containing TetPOMB (11.5 mg, 0.017 mmol) was added 0.5 ml 0.068 M Tb(NO3)3·5H2O in DMF (0.034 mmol), 0.5 ml 1 M 2-FBA (0.5 mmol) in DMF and 1.0 ml DMF. The vial was sealed and placed into a preheated oven at 115 °C for 2 days. Colorless cubic block shaped crystals were obtained. Yield: 6.4 mg.",
        "compound name": "Tb-ftw-MOF-1",
        "metal source": "0.068 M Y(NO3)3·6H2O",
        "metal amount": "0.5 ml, 0.034 mmol",
        "linker": "TetPOMB",
        "linker amount": "11.5 mg, 0.017 mmol",
        "modulator": "1 M 2-FBA",
        "modulator amount or volume": "0.5 ml, 0.5 mmol",
        "solvent": "DMF | DMF | DMF",
        "solvent volume": "0.5 ml | 0.5 ml | 1.0 ml",
        "reaction temperature": "115 °C",
        "reaction time": "2 days"
    },
    {
        "Paper": NaN,
        "Remark": NaN,
        "paragraph": "Synthesis of Y-ftw-MOF-2. To a 23 ml glass scintillation vial containing TCPT (8 mg, 0.011 mmol) was added 0.5 ml 0.068 M Y(NO3)3·6H2O in DMF (0.034 mmol), 1.0 ml 2 M 2-FBA (2.0 mmol) in DMF and 1.0 ml DMF. The vial was sealed and placed into a preheated oven at 115 °C for 24 h. Colorless cubic block shaped crystals were obtained. Yield: 8.3 mg.",
        "compound name": "Y-ftw-MOF-2",
        "metal source": "0.068 M Y(NO3)3·6H2O",
        "metal amount": "0.5 ml, 0.034 mmol",
        "linker": "TCPT",
        "linker amount": "8 mg, 0.011 mmol",
        "modulator": "2 M 2-FBA",
        "modulator amount or volume": "1.0 ml, 2.0 mmol",
        "solvent": "DMF | DMF | DMF",
        "solvent volume": "0.5 ml | 1.0 ml | 1.0 ml",
        "reaction temperature": "115 °C",
        "reaction time": "24 h"
    },
    {
        "Paper": NaN,
        "Remark": NaN,
        "paragraph": "Synthesis of Yb-ftw-MOF-2. To a 23 ml glass scintillation vial containing TCPT (8 mg, 0.011 mmol) was added 0.5 ml 0.068 M Yb(NO3)3·6H2O in DMF (0.034 mmol), 1.0 ml 2 M 2-FBA (2.0 mmol) in DMF and 1.0 ml DMF. The vial was sealed and placed into a preheated oven at 115 °C for 24 h. Colorless cubic block shaped crystals were obtained. Yield: 5.6 mg.",
        "compound name": "Yb-ftw-MOF-2",
        "metal source": "0.068 M Y(NO3)3·6H2O",
        "metal amount": "0.5 ml, 0.034 mmol",
        "linker": "TCPT",
        "linker amount": "8 mg, 0.011 mmol",
        "modulator": "2 M 2-FBA",
        "modulator amount or volume": "1.0 ml, 2.0 mmol",
        "solvent": "DMF | DMF | DMF",
        "solvent volume": "0.5 ml | 1.0 ml | 1.0 ml",
        "reaction temperature": "115 °C",
        "reaction time": "24 h"
    },
    {
        "Paper": NaN,
        "Remark": NaN,
        "paragraph": "Synthesis of Tb-ftw-MOF-2. To a 23 ml glass scintillation vial containing TCPT (8 mg, 0.011 mmol) was added 0.5 ml 0.068 M Tb(NO3)3·5H2O in DMF (0.034 mmol), 1.0 ml 2 M 2-FBA (2.0 mmol) in DMF and 1.0 ml DMF. The vial was sealed and placed into a preheated oven at 115 °C for 24 h. Colorless cubic block shaped crystals were obtained. Yield: 5.8 mg.",
        "compound name": "Tb-ftw-MOF-2",
        "metal source": "0.068 M Y(NO3)3·6H2O",
        "metal amount": "0.5 ml, 0.034 mmol",
        "linker": "TCPT",
        "linker amount": "8 mg, 0.011 mmol",
        "modulator": "2 M 2-FBA",
        "modulator amount or volume": "1.0 ml, 2.0 mmol",
        "solvent": "DMF | DMF | DMF",
        "solvent volume": "0.5 ml | 1.0 ml | 1.0 ml",
        "reaction temperature": "115 °C",
        "reaction time": "24 h"
    },
    {
        "Paper": NaN,
        "Remark": NaN,
        "paragraph": "Synthesis of Y-ftw-MOF-2 (Naphth). To a 23 ml glass scintillation vial containing TCDPN (8.5 mg, 0.011 mmol) was added 0.5 ml 0.068 M Y(NO3)3·6H2O in DMF (0.034 mmol), 1.0 ml 2 M 2-FBA (2.0 mmol) in DMF and 0.5 ml DMF. The vial was sealed and placed into a preheated oven at 115 °C for 24 h. Colorless cubic block shaped crystals were obtained. Yield: 8.5 mg.",
        "compound name": "Y-ftw-MOF-2 (Naph)",
        "metal source": "0.068 M Y(NO3)3·6H2O",
        "metal amount": "0.5 ml, 0.034 mmol",
        "linker": "TCDPN",
        "linker amount": "8.5 mg, 0.011 mmol",
        "modulator": "2 M 2-FBA",
        "modulator amount or volume": "1.0 ml, 2.0 mmol",
        "solvent": "DMF | DMF | DMF",
        "solvent volume": "0.5 ml | 1.0 ml | 0.5 ml",
        "reaction temperature": "115 °C",
        "reaction time": "24 h"
    },
    {
        "Paper": NaN,
        "Remark": NaN,
        "paragraph": "Synthesis of Y-ftw-MOF-2 (Anth). To a 23 ml glass scintillation vial containing TCDPA (9 mg, 0.011 mmol) was added 0.5 ml 0.068 M Y(NO3)3·6H2O in DMF (0.034 mmol), 1.0 ml 2 M 2-FBA (2.0 mmol) in DMF and 0.5 ml DMF. The vial was sealed and placed into a preheated oven at 115 °C for 24 h. Pale yellow cubic block shaped crystals were obtained. Yield: 8.0 mg.",
        "compound name": "Y-ftw-MOF-2 (Anth)",
        "metal source": "0.068 M Y(NO3)3·6H2O",
        "metal amount": "0.5 ml, 0.034 mmol",
        "linker": "TCDPA",
        "linker amount": "9 mg, 0.011 mmol",
        "modulator": "2 M 2-FBA",
        "modulator amount or volume": "1.0 ml, 2.0 mmol",
        "solvent": "DMF | DMF | DMF",
        "solvent volume": "0.5 ml | 1.0 ml | 0.5 ml",
        "reaction temperature": "115 °C",
        "reaction time": "24 h"
    },
    {
        "Paper": NaN,
        "Remark": NaN,
