Repository: zw-SIMM/SFTLLMs_for_ChemText_Mining

## 1. Data for Paragraph2MOFInfo

- Data for fine-tuning LLMs are in ```data/data_for_llms```.

- Data for fine-tuning bart or T5 are in ```data/data_for_bart_or_t5```. 

(preprocessed beacuse the 512 length limitation, split into 11 prefix tasks )

## 2. Methods for Paragraph2MOFInfo

## 3. Evaluating the results of Paragraph2MOFInfo

All predictions will be saved in ```results/predictions```

Evalutating codes for LLMs (ChatGPT, Llama, Mistral) are in ```evaluate_llms_paragraph2MOFInfo_all.ipynb```

Evalutating codes for LM (Bart or T5) are in ```evaluate_bart_or_t5_Paragraph2NMR.ipynb```

File: Paragraph2MOFInfo/data/raw_data/MOF_annotated_data.json (part 22 of 25)
[
        "paragraph": "Synthesis of Y-ftw-MOF-3. To a 23 ml glass scintillation vial containing TCEPT (9 mg, 0.011 mmol) was added 0.5 ml 0.068 M Y(NO3)3·6H2O in DMF (0.034 mmol), 0.5 ml 2 M 2-FBA (2.0 mmol) in DMF and 2.0 ml DMF. The vial was sealed and placed into a preheated oven at 115 °C for 24 h. The as synthesized pale yellow cubic block shaped crystals were obtained. The product was washed with copious amounts of DMF to remove impurities. Yield: 4.3 mg.",
        "compound name": "Y-ftw-MOF-3",
        "metal source": "0.068 M Y(NO3)3·6H2O",
        "metal amount": "0.5 ml, 0.034 mmol",
        "linker": "TCEPT",
        "linker amount": "9 mg, 0.011 mmol",
        "modulator": "2 M 2-FBA",
        "modulator amount or volume": "0.5 ml, 2.0 mmol",
        "solvent": "DMF | DMF | DMF",
        "solvent volume": "0.5 ml | 0.5 ml | 2.0 ml",
        "reaction temperature": "115 °C",
        "reaction time": "24 h"
    },
    {
        "Paper": "175CdMOF",
        "Remark": "同",
        "paragraph": "Synthesis of [Cd1.5((R)-PIA)(bipy)1.5(H2O)]n (1-D): a mixture of (R)-H3PIA (0.031 g, 0.1 mmol), bipy (0.023 g, 0.15 mmol), Cd(NO3)2·4H2O (0.061 g, 0.20 mmol), distilled water (1 mL), methanol (2 mL) and DMF (2 mL) was stirred in a 23 mL teflon cup, and then heated at 100 °C for 48 hours. The colorless block-like crystals of 1-D were obtained in 50% yield based on (R)-H3PIA. Elemental analysis calcd (%) for 1-D: C 49.26, H 3.14, N 7.92; found C 48.14, H 3.32, N 7.66.Synthesis of [Cd1.5((S)-PIA)(bipy)1.5(H2O)]n (1-L): Complex 1-L was synthesized in a similar way to that described for 1-D except using (S)-H3PIA instead of (R)-H3PIA. The colorless block-like crystals of 1-D were obtained in 45% yield based on (S)-H3PIA. Elemental analysis calcd (%) for 1-L: C 49.26, H 3.14, N 7.92; found C 48.41, H 3.41, N 7.45.",
        "compound name": "[Cd1.5((R)-PIA)(bipy)1.5(H2O)]n (1-D)",
        "metal source": "Cd(NO3)2·4H2O",
        "metal amount": "0.061 g, 0.20 mmol",
        "linker": "(R)-H3PIA | bipy",
        "linker amount": "0.031 g, 0.1 mmol | 0.023 g, 0.15 mmol",
        "modulator": NaN,
        "modulator amount or volume": NaN,
        "solvent": "distilled water | methanol | DMF",
        "solvent volume": "1 mL | 2 mL | 2 mL",
        "reaction temperature": "100 °C",
        "reaction time": "48 hours"
    },
    {
        "Paper": NaN,
        "Remark": "同647",
        "paragraph": "Synthesis of [Cd1.5((R)-PIA)(bipy)1.5(H2O)]n (1-D): a mixture of (R)-H3PIA (0.031 g, 0.1 mmol), bipy (0.023 g, 0.15 mmol), Cd(NO3)2·4H2O (0.061 g, 0.20 mmol), distilled water (1 mL), methanol (2 mL) and DMF (2 mL) was stirred in a 23 mL teflon cup, and then heated at 100 °C for 48 hours. The colorless block-like crystals of 1-D were obtained in 50% yield based on (R)-H3PIA. Elemental analysis calcd (%) for 1-D: C 49.26, H 3.14, N 7.92; found C 48.14, H 3.32, N 7.66.Synthesis of [Cd1.5((S)-PIA)(bipy)1.5(H2O)]n (1-L): Complex 1-L was synthesized in a similar way to that described for 1-D except using (S)-H3PIA instead of (R)-H3PIA. The colorless block-like crystals of 1-D were obtained in 45% yield based on (S)-H3PIA. Elemental analysis calcd (%) for 1-L: C 49.26, H 3.14, N 7.92; found C 48.41, H 3.41, N 7.45.",
        "compound name": "[Cd1.5((S)-PIA)(bipy)1.5(H2O)]n (1-L)",
        "metal source": "Cd(NO3)2·4H2O",
        "metal amount": "0.061 g, 0.20 mmol",
        "linker": "(S)-H3PIA | bipy",
        "linker amount": "0.031 g, 0.1 mmol | 0.023 g, 0.15 mmol",
        "modulator": NaN,
        "modulator amount or volume": NaN,
        "solvent": "distilled water | methanol | DMF",
        "solvent volume": "1 mL | 2 mL | 2 mL",
        "reaction temperature": "100 °C",
        "reaction time": "48 hours"
    },
    {
        "Paper": "176LaMOF",
        "Remark": NaN,
        "paragraph": "Synthesis of {[Er4(L)3(μ3-OH)4(H2O)4]·(NO3)2·10H2O·13DMF}n (1). Into a 15 mL bottle, Er(NO3)3·5H2O (44.4 mg, 0.1 mmol), H2L (9.6 mg, 0.03 mmol), and N,N-dimethylformamide (DMF)/1,4-dioxane/H2O (8 mL, v/v/v: 5/2/1) were loaded. The bottle was sealed and heated at 90 °C for three days. Then pink block-shaped crystals of 1 were obtained and dried in air. Yield: 50% based on H2L. Anal. Calcd for C96H156N18O49Er4: C, 38.24; H, 5.21; N, 8.36%. Found: C, 38.20; H, 5.19; N, 8.53%. IR (KBr, Fig. S9a?): ν (cm?1) 3382 (s), 1658 (s), 1594 (s), 1541 (s), 1410 (s), 1185 (w), 1105 (w), 1010 (w), 863 (m), 785 (s), 708 (s), 669 (m).",
        "compound name": "{[Er4(L)3(μ3-OH)4(H2O)4]·(NO3)2·10H2O·13DMF}n",
        "metal source": "Er(NO3)3·5H2O",
        "metal amount": "44.4 mg, 0.1 mmol",
        "linker": "H2L",
        "linker amount": "9.6 mg, 0.03 mmol",
        "modulator": NaN,
        "modulator amount or volume": NaN,
        "solvent": "N,N-dimethylformamide (DMF)/1,4-dioxane/H2O",
        "solvent volume": "8 mL",
        "reaction temperature": "90 °C",
        "reaction time": "three days"
    },
    {
        "Paper": NaN,
        "Remark": "同",
        "paragraph": "Synthesis of {[Yb4(L)3(μ3-OH)4(H2O)4]·(NO3)2·10H2O·12DMF}n (2). Yb(NO3)3·5H2O (44.8 mg, 0.1 mmol), H2L (9.6 mg, 0.03 mmol) and DMF/EtOH/H2O (8 mL, v/v/v: 5/2/1) were loaded into a 15 mL bottle. The bottle was sealed and heated at 90 °C for three days. Colourless block crystals of 2 were obtained in 51% yield based on H2L. Anal. Calcd for C93H149N17O48Yb4: C, 37.67; H, 5.06; N, 8.03%. Found: C, 38.28; H, 4.73; N, 7.73%. IR (KBr, Fig. S9b?): ν (cm?1) 3372 (s), 1650 (s), 1587 (s), 1535 (s), 1400 (s), 1175 (w), 1093 (w), 1004 (w), 853 (m), 775 (s), 698 (m), 664 (w).Synthesis of {[Lu4(L)3(μ3-OH)4(H2O)4]·(NO3)2·14H2O·12DMF}n (3). Complex 3 was obtained by the same procedure used for the preparation of 2 except that Yb(NO3)2·5H2O was replaced by Lu(NO3)3·H2O (37.8 mg, 0.1 mmol). Colourless block crystals of 3 were obtained in 47% yield based on H2L. Anal. Calcd for C93H157N17O52Lu4: C, 36.68; H, 5.20; N, 7.82%. Found: C, 36.81; H, 5.35; N, 7.59%. IR (KBr, Fig. S9c?): ν (cm?1) 3375 (s), 1650 (s), 1587 (s), 1538 (s), 1400 (s), 1176 (w), 1092 (w), 852 (m), 802 (w), 773 (s), 698 (m), 667 (w).",
        "compound name": "{[Yb4(L)3(μ3-OH)4(H2O)4]·(NO3)2·10H2O·12DMF}n",
        "metal source": "Yb(NO3)3·5H2O",
        "metal amount": "44.8 mg, 0.1 mmol",
        "linker": "H2L",
        "linker amount": "9.6 mg, 0.03 mmol",
        "modulator": NaN,
        "modulator amount or volume": NaN,
        "solvent": "DMF/EtOH/H2O (v/v/v: 5/2/1)",
        "solvent volume": "8 mL",
        "reaction temperature": "90 °C",
        "reaction time": "three days"
    },
    {
        "Paper": NaN,
        "Remark": "同650",
        "paragraph": "Synthesis of {[Yb4(L)3(μ3-OH)4(H2O)4]·(NO3)2·10H2O·12DMF}n (2). Yb(NO3)3·5H2O (44.8 mg, 0.1 mmol), H2L (9.6 mg, 0.03 mmol) and DMF/EtOH/H2O (8 mL, v/v/v: 5/2/1) were loaded into a 15 mL bottle. The bottle was sealed and heated at 90 °C for three days. Colourless block crystals of 2 were obtained in 51% yield based on H2L. Anal. Calcd for C93H149N17O48Yb4: C, 37.67; H, 5.06; N, 8.03%. Found: C, 38.28; H, 4.73; N, 7.73%. IR (KBr, Fig. S9b?): ν (cm?1) 3372 (s), 1650 (s), 1587 (s), 1535 (s), 1400 (s), 1175 (w), 1093 (w), 1004 (w), 853 (m), 775 (s), 698 (m), 664 (w).Synthesis of {[Lu4(L)3(μ3-OH)4(H2O)4]·(NO3)2·14H2O·12DMF}n (3). Complex 3 was obtained by the same procedure used for the preparation of 2 except that Yb(NO3)2·5H2O was replaced by Lu(NO3)3·H2O (37.8 mg, 0.1 mmol). Colourless block crystals of 3 were obtained in 47% yield based on H2L. Anal. Calcd for C93H157N17O52Lu4: C, 36.68; H, 5.20; N, 7.82%. Found: C, 36.81; H, 5.35; N, 7.59%. IR (KBr, Fig. S9c?): ν (cm?1) 3375 (s), 1650 (s), 1587 (s), 1538 (s), 1400 (s), 1176 (w), 1092 (w), 852 (m), 802 (w), 773 (s), 698 (m), 667 (w).",
        "compound name": "{[Lu4(L)3(μ3-OH)4(H2O)4]·(NO3)2·14H2O·12DMF}n",
        "metal source": "Lu(NO3)3·H2O",
        "metal amount": "37.8 mg, 0.1 mmol",
        "linker": "H2L",
        "linker amount": "9.6 mg, 0.03 mmol",
        "modulator": NaN,
        "modulator amount or volume": NaN,
        "solvent": "DMF/EtOH/H2O (v/v/v: 5/2/1)",
        "solvent volume": "8 mL",
        "reaction temperature": "90 °C",
        "reaction time": "three days"
    },
    {
        "Paper": "177ZnFDA",
        "Remark": NaN,
        "paragraph": "Synthesis of α-{[NH2?CH3)2]2[Zn3(FDA)4]·2DMF}n (1). Amixture of ZnCl2 (0.0273 g, 0.2 mmol), H2FDA (0.0156 g, 0.1mmol), 2.5 mL of CH3CN and 2.5 mL of DMF was sealed in aglass vial of dimensions 10 mm (outer diameter), 8 mm(inner diameter), and 150 mm (length), which was heated at 100 °C for 3 days. After slowly cooling to room temperatureover an additional 3 days, colorless crystals (56% yield basedon Zn) were collected after washing with DMF and drying inair. Elemental analysis for C34H38N4Zn3O22: calcd (%): C,38.86; H, 3.65; N, 5.33. Found (%): C, 38.58; H, 3.89; N, 5.36.IR (KBr, cm?1): 3123 (br), 1623 (s), 1351 (s), 1019 (s), 967 (m),834 (w), 786 (s).",
        "compound name": "α-{[NH2(CH3)2]2[Zn3(FDA)4]·2DMF}n",
        "metal source": "ZnCl2",
        "metal amount": "0.0273 g, 0.2 mmol",
        "linker": "H2FDA",
        "linker amount": "0.0156 g, 0.1 mmol",
        "modulator": NaN,
        "modulator amount or volume": NaN,
        "solvent": "CH3CN | DMF",
        "solvent volume": "2.5 mL | 2.5 mL",
        "reaction temperature": "100 °C",
        "reaction time": "3 days"
    },
    {
        "Paper": NaN,
        "Remark": NaN,
        "paragraph": "Synthesis of α-{[NH2?CH3)2][Zn3(FDA)4]·2DMF}n (1). Amixture of ZnCl2 (0.0273 g, 0.2 mmol), H2FDA (0.0156 g, 0.1mmol), 2.5 mL of CH3CN and 2.5 mL of DMF was sealed in aglass vial of dimensions 10 mm (outer diameter), 8 mm(inner diameter), and 150 mm (length), which was heated at 100 °C for 3 days. After slowly cooling to room temperatureover an additional 3 days, colorless crystals (56% yield basedon Zn) were collected after washing with DMF and drying inair. Elemental analysis for C34H38N4Zn3O22: calcd (%): C,38.86; H, 3.65; N, 5.33. Found (%): C, 38.58; H, 3.89; N, 5.36.IR (KBr, cm?1): 3123 (br), 1623 (s), 1351 (s), 1019 (s), 967 (m),834 (w), 786 (s).Synthesis of β-{[NH2?CH3)2]2[Zn3(FDA)4]·2DMF}n (2). 2 isthe isomer of 1, which has the same molecular formula. Thesynthetic procedure was similar to that of 1 except that ZnCl2was replaced by ZnBr2 (0.0450 g, 0.2 mmol). Colorless crystals(60% yield based on Zn) were obtained after washing withDMF and drying in air. Elemental analysis forC34H38N4Zn3O22: calcd (%): C, 38.86; H, 3.65; N, 5.33. Found(%): C, 38.78; H, 3.81; N, 5.56. IR (KBr, cm?1): 3127 (br), 1613(s), 1575 (m), 1470 (m), 1349 (s), 1016 (w), 965 (w), 804 (s),526 (w).",
        "compound name": "β-{[NH2(CH3)2]2[Zn3(FDA)4]·2DMF}n",
        "metal source": "ZnBr2",
        "metal amount": "0.0450 g, 0.2 mmol",
        "linker": "H2FDA",
        "linker amount": "0.0156 g, 0.1 mmol",
        "modulator": NaN,
        "modulator amount or volume": NaN,
        "solvent": "CH3CN | DMF",
        "solvent volume": "2.5 mL | 2.5 mL",
        "reaction temperature": "100 °C",
        "reaction time": "3 days"
    },
    {
        "Paper": NaN,
        "Remark": NaN,
        "paragraph": "Synthesis of {[NH2(CH3)2][Zn3(FDA)2(μ2-OH)2(μ3-OH)]·1.03H2O}n (3). A mixture of ZnCO3·2Zn(OH)2·H2O (0.0684 g,0.2 mmol), H2FDA (0.0156 g, 0.1 mmol), 4 mL of DMF and 1mL of H2O was sealed in the same glass vial, which was alsoheated at 100 °C for 3 days. After slowly cooling to room tem perature over an additional 3 days, colorless crystals (46%yield based on Zn) were collected after washing with DMFand drying in air. Elemental analysis forC14H17.068NZn3O14.034: calcd (%): C, 27.12; H, 2.77; N, 2.26.Found (%): C, 27.26; H, 2.81; N, 2.52. IR (KBr, cm?1): 3369(br), 1586 (s), 1419 (m), 1379 (s), 1035 (w), 967 (w), 786 (s),608 (w), 501 (w).",
        "compound name": "{[NH2(CH3)2][Zn3(FDA)2(μ2-OH)2(μ3-OH)]·1.03H2O}n",
        "metal source": "ZnCO3·2Zn(OH)2·H2O",
        "metal amount": "0.0684 g, 0.2 mmol",
        "linker": "H2FDA",
        "linker amount": "0.0156 g, 0.1 mmol",
        "modulator": NaN,
        "modulator amount or volume": NaN,
        "solvent": "DMF | H2O",
        "solvent volume": "4 mL | 1 mL",
        "reaction temperature": "100 °C",
        "reaction time": "3 days"
    },
    {
        "Paper": "178ZnMOF",
        "Remark": NaN,
        "paragraph": "Synthesis of {[Zn2(azpy)(aip)2]·2DMF}n (1). A mixture ofZn(NO3)2·6H2O (30.1 mg, 0.101 mmol), azpy (9.2 mg, 0.05mmol), and H2aip (18.1 mg, 0.101 mmol) was dissolved in asolution of dimethylformamide (DMF, 7 mL) and H2O (1mL). The mixture was sealed in a glass vial and heated at 50 °C in a water bath for 4 days. Plate-shaped orange crystals of1 were isolated by filtration, washed with water and ethanol,and dried in air. Yield: 44% (18.9 mg, based on azpy). FT-IR(KBr pellet, cm?1): 3482 (m), 3253 (m), 3140 (m), 1678 (s),1625 (s), 1574 (s), 1478 (m), 1441 (m), 1386 (s), 1343 (s), 1248(m), 1132 (m), 1098 (m), 961 (m), 932 (w), 852 (m), 797 (m),777 (m), 731 (m), 678 (w), 604 (w), 571 (w), 530 (w). Elementalanalysis calcd (%) for C16H18N4ZnO6: C, 44.92; H, 4.24; N,13.09; found: C, 45.05; H, 4.22; N, 13.21. The formula ?Zn2-?azpy)?aip)2]·2DMF·2H2O was assigned based on elementalanalysis and thermogravimetric analysis.",
        "compound name": "{[Zn2(azpy)(aip)2]·2DMF}n",
        "metal source": "Zn(NO3)2·6H2O",
        "metal amount": "30.1 mg, 0.101 mmol",
        "linker": "azpy | H2aip",
        "linker amount": "9.2 mg, 0.05 mmol | 18.1 mg, 0.101 mmol",
        "modulator": NaN,
        "modulator amount or volume": NaN,
        "solvent": "dimethylformamide (DMF) | H2O",
        "solvent volume": "7 mL | 1 mL",
        "reaction temperature": "50 °C",
        "reaction time": "4 days"
    },
    {
        "Paper": NaN,
        "Remark": NaN,
        "paragraph": "Synthesis of {[Zn2(dipytz)(aip)2]·1.15DMF·0.85MeOH}n (2).A mixture of Zn(NO3)2·6H2O (30.1 mg, 0.101 mmol), dipytz(11.7 mg, 0.051 mmol), and H2aip (18.2 mg, 0.101 mmol) wasdissolved in a solution of DMF (7 mL), MeOH (1 mL) andEtOH (1 mL). The mixture was sealed in a glass vial andheated at 50 °C in a water bath for 4 days. Plate-shaped redcrystals of 2 were isolated by filtration, washed with waterand ethanol, and dried in air. Yield: 54% (22.7 mg, based ondipytz). FT-IR (KBr pellets, cm?1): 3438 (m), 3254 (m), 3140(m), 1667 (s), 1627 (s), 1574 (s), 1478 (m), 1441 (m), 1384 (s),1342 (s), 1248 (m), 1133 (m), 1099 (m), 961 (m), 927 (w), 795(m), 777 (m), 731 (m), 685 (w), 604 (w), 571 (w), 536 (w). Ele mental analysis calcd (%) for C32.3H33.45N9.15Zn2O12: C, 44.45;H, 3.86; N, 14.69; found: C, 44.16; H, 4.01; N, 14.82. The for mula ?Zn2?dipytz)?aip)2]·1.15DMF·0.85MeOH·2H2O wasassigned based on elemental analysis and thermogravimetricanalysis.",
        "compound name": "{[Zn2(dipytz)(aip)2]·1.15DMF·0.85MeOH}n",
        "metal source": "Zn(NO3)2·6H2O",
        "metal amount": "30.1 mg, 0.101 mmol",
        "linker": "dipytz | H2aip",
        "linker amount": "11.7 mg, 0.051 mmol | 18.2 mg, 0.101 mmol",
        "modulator": NaN,
        "modulator amount or volume": NaN,
        "solvent": "DMF | MeOH | EtOH",
        "solvent volume": "7 mL | 1 mL | 1 mL",
        "reaction temperature": "50 °C",
        "reaction time": "4 days"
    },
    {
        "Paper": NaN,
        "Remark": NaN,
        "paragraph": "Synthesis of {[Zn2(tpim)(aip)2]·2.5DMF·2H2O}n (3). A mix ture of Zn(NO3)2·6H2O (29.9 mg, 0.099 mmol), tpim (14.9 mg,0.049 mmol), and H2aip (18.1 mg, 0.101 mmol) was dissolvedin a solution of DMF (7 mL), H2O (1 mL), MeOH (1 mL) andEtOH (1 mL). The mixture was sealed in a glass vial andheated at 50 °C in a water bath for 4 days. Plate-shaped color less crystals of 3 were isolated by filtration, washed withwater and ethanol, and dried in air. Yield: 79% (39.8 mg,based on tpim).",
        "compound name": "{[Zn2(tpim)(aip)2]·2.5DMF·2H2O}n",
        "metal source": "Zn(NO3)2·6H2O",
        "metal amount": "29.9 mg, 0.099 mmol",
        "linker": "tpim | H2aip",
        "linker amount": "14.9 mg, 0.049 mmol | 18.1 mg, 0.101 mmol",
        "modulator": NaN,
        "modulator amount or volume": NaN,
        "solvent": "DMF | H2O | MeOH | EtOH",
        "solvent volume": "7 mL | 1 mL | 1 mL | 1 mL",
        "reaction temperature": "50 °C",
        "reaction time": "4 days"
    },
    {
        "Paper": "179ZnMOF",
        "Remark": NaN,
        "paragraph": "Synthesis of [Zn(BDC)(TIB)]·3H2O (Zn-MOF-1)A mixture of Zn(NO3)2·6H2O (178.5 mg, 0.6 mmol), H2BDC(120 mg, 0.3 mmol) and TIB (166 mg, 0.6 mmol) wasdissolved in 10 mL of distilled water and 2 mL DMF. The pHvalue was adjusted to 5.0 with 1 M NaOH solution under stir ring, then the mixture was placed in a 25 mL Teflon reactorand kept under autogenous pressure at 160 °C for five days.The mixture was cooled to room temperature at 5 °C h?1, andlight yellow crystals were obtained. Yield: ~54% based on theTIB ligand. Anal. calc. for C24H32N6.5O11.5Zn (660.93): C,43.57; H, 9.68; N, 13.76. Found: C, 43.56; H, 13.78; N, 13.75.",
        "compound name": "[Zn(BDC)(TIB)]·3H2O (Zn-MOF-1)",
        "metal source": "Zn(NO3)2·6H2O",
        "metal amount": "178.5 mg, 0.6 mmol",
        "linker": "H2BDC | TIB",
        "linker amount": "120 mg, 0.3 mmol | 166 mg, 0.6 mmol",
        "modulator": NaN,
        "modulator amount or volume": NaN,
        "solvent": "distilled water | DMF",
        "solvent volume": "10 mL | 2 mL",
        "reaction temperature": "160 °C",
        "reaction time": "five days"
    },
    {
        "Paper": NaN,
        "Remark": NaN,
        "paragraph": "Synthesis of [Zn(BDA)(TIB)2/3]n (Zn-MOF-2)A mixture of Zn(NO3)2·6H2O (178.5 mg, 0.6 mmol), H2BDA(145.3 mg, 0.6 mmol) and TIB (82.8 mg, 0.3 mmol) wasdissolved in the mixed solution of 10 mL of distilled waterand 2 mL DMF under stirring, and then the mixture wassealed in a 25 mL Teflon reactor autoclave and heated to 140 °C in 4 h and maintained for 3 days. After the autoclave wascooled to room temperature, yellow bulk crystals suitable forsingle crystal X-ray crystallographic analysis were obtained.Yield: ~30% based on the TIB ligand. Anal. calc. forC24H16N4O4Zn (489.78): C, 58.80; H, 3.26; N, 11.43. Found: C,58.86; H, 3.24; N, 11.51.",
        "compound name": "[Zn(BDA)(TIB)2/3]n (Zn-MOF-2)",
        "metal source": "Zn(NO3)2·6H2O",
        "metal amount": "178.5 mg, 0.6 mmol",
        "linker": "H2BDA | TIB",
        "linker amount": "145.3 mg, 0.6 mmol | 82.8 mg, 0.3 mmol",
        "modulator": NaN,
        "modulator amount or volume": NaN,
        "solvent": "distilled water | DMF",
        "solvent volume": "10 mL | 2 mL",
        "reaction temperature": "140 °C",
        "reaction time": "3 days"
    },
    {
        "Paper": NaN,
        "Remark": NaN,
        "paragraph": "Synthesis of [Zn3(BDC)2(BDA)(TIB)2]n (Zn-MOF-3)A mixture of Zn(NO3)2·6H2O (59.5 mg, 0.2 mmol), H2BDA(12.1 mg, 0.05 mmol), H2BDC (5.0 mg, 0.03 mmol) and TIB(8.3 mg, 0.03 mmol) was dissolved in the mixed solution of 5mL of distilled water and 5 mL DMF under stirring, and thenthe mixture was sealed in a 25 mL Teflon reactor autoclaveand heated to 140 °C in 4 h and maintained for 3 days. Afterthe autoclave was cooled to room temperature, yellow bulkcrystals suitable for single crystal X-ray crystallographicanalysis were obtained. Yield: ~34% based on the TIB ligand.Anal. calc. for C60H43N12O12Zn3 (1320.17): C, 54.54; H, 3.26;N, 12.73. Found: C, 54.59; H, 3.24; N, 12.71",
        "compound name": "[Zn3(BDC)2(BDA)(TIB)2]n (Zn-MOF-3)",
        "metal source": "Zn(NO3)2·6H2O",
        "metal amount": "59.5 mg, 0.2 mmol",
        "linker": "H2BDC | TIB",
        "linker amount": "5.0 mg, 0.03 mmol | 8.3 mg, 0.03 mmol",
        "modulator": NaN,
        "modulator amount or volume": NaN,
        "solvent": "distilled water | DMF",
        "solvent volume": "5 mL | 5 mL",
        "reaction temperature": "140 °C",
        "reaction time": "3 days"
    },
    {
        "Paper": "180CdMOF",
        "Remark": "同",
        "paragraph": "Synthesis of CoL(1,4-bdc)·2DMF (1). A mixture of Co(NO3)2·6H2O (0.025 mmol, 0.007 g), L (0.0125 mmol, 0.005 g),1,4-H2bdc (0.0125 mmol, 0.002 g) and DMF (8 mL) was sealedin a Teflon-lined autoclave and heated at 150 °C for 3 days,then followed by slow cooling to room temperature. The result ing red block crystals were filtered off (yield: ca. 72% based on L).Elemental Anal. Found: C, 53.80; H, 4.25; N, 20.91%. CalcdFor CoC33H31N11O6: C, 53.81; H, 4.24; N, 20.92%. IR (cm?1):3092(s), 2922(s), 1964(w), 1659(s), 1621(s), 1584(s), 1504(m),1395(s), 1138(m), 1096(m), 1016(m), 993(m), 974(m), 845(m),804(m), 750(s), 708(m), 532(m).Synthesis of CdL(4,4′-bpc)·3DMF (2). The synthesis of MOF2 was carried out as described above for complex 1, but start ing with the mixture of Cd(NO3)2·4H2O (0.0375 mmol,0.012 g), L (0.0125 mmol, 0.005 g), 4,4′-H2bpc (0.0125 mmol,0.003 g) and DMF (8 mL). The yield of the colorless block crys tals is ca. 68% based on L. Elemental Anal. Found: C, 53.72; H,4.50; N, 17.88%. Calcd for CdC42H42N12O7: C, 53.71; H, 4.51;N, 17.89%. IR (cm?1): 3427(s), 2924(m), 1657(s), 1618(s), 1584(s),1530(m), 1393(s), 1142(w), 1097(m), 1046(w), 1016(w), 1007(w),843(m), 772(m), 708(m), 528(w), 426(w).",
        "compound name": "CoL(1,4-bdc)·2DMF",
        "metal source": "Co(NO3)2·6H2O",
        "metal amount": "0.007 g, 0.025 mmol",
        "linker": "L | 1,4-H2bdc",
        "linker amount": "0.005 g, 0.0125 mmol | 0.002 g, 0.0125 mmol",
        "modulator": NaN,
        "modulator amount or volume": NaN,
        "solvent": "DMF",
        "solvent volume": "8 mL",
        "reaction temperature": "150 °C",
        "reaction time": "3 days"
    },
    {
        "Paper": NaN,
        "Remark": "同661",
        "paragraph": "Synthesis of CoL(1,4-bdc)·2DMF (1). A mixture of Co(NO3)2·6H2O (0.025 mmol, 0.007 g), L (0.0125 mmol, 0.005 g),1,4-H2bdc (0.0125 mmol, 0.002 g) and DMF (8 mL) was sealedin a Teflon-lined autoclave and heated at 150 °C for 3 days,then followed by slow cooling to room temperature. The result ing red block crystals were filtered off (yield: ca. 72% based on L).Elemental Anal. Found: C, 53.80; H, 4.25; N, 20.91%. CalcdFor CoC33H31N11O6: C, 53.81; H, 4.24; N, 20.92%. IR (cm?1):3092(s), 2922(s), 1964(w), 1659(s), 1621(s), 1584(s), 1504(m),1395(s), 1138(m), 1096(m), 1016(m), 993(m), 974(m), 845(m),804(m), 750(s), 708(m), 532(m).Synthesis of CdL(4,4′-bpc)·3DMF (2). The synthesis of MOF2 was carried out as described above for complex 1, but start ing with the mixture of Cd(NO3)2·4H2O (0.0375 mmol,0.012 g), L (0.0125 mmol, 0.005 g), 4,4′-H2bpc (0.0125 mmol,0.003 g) and DMF (8 mL). The yield of the colorless block crys tals is ca. 68% based on L. Elemental Anal. Found: C, 53.72; H,4.50; N, 17.88%. Calcd for CdC42H42N12O7: C, 53.71; H, 4.51;N, 17.89%. IR (cm?1): 3427(s), 2924(m), 1657(s), 1618(s), 1584(s),1530(m), 1393(s), 1142(w), 1097(m), 1046(w), 1016(w), 1007(w),843(m), 772(m), 708(m), 528(w), 426(w).",
        "compound name": "CdL(4,4′-bpc)·3DMF",
        "metal source": "Cd(NO3)2·4H2O",
        "metal amount": "0.012 g, 0.0375 mmol",
        "linker": "L | 4,4′-H2bpc",
        "linker amount": "0.005 g, 0.0125 mmol | 0.003 g, 0.0125 mmol",
        "modulator": NaN,
        "modulator amount or volume": NaN,
        "solvent": "DMF",
        "solvent volume": "8 mL",
        "reaction temperature": "150 °C",
        "reaction time": "3 days"
    },
    {
        "Paper": "181EMOF",
        "Remark": "同",
        "paragraph": "Synthesis of {[Er(H0.5DADQ)2(H2O)2]·5H2O}n (Er-DADQ). A mixture containing H2DADQ (0.0300 g, 0.075 mmol) andEr(NO3)3·6H2O (0.0700 g, 0.15 mmol) in 3 mL of DMF-H2O(1 : 1) and 0.6 mL of 6 M HCl solution was sealed in a Teflon lined autoclave and heated at 120 °C under autogenouspressure for two days and then allowed to cool to room temp erature. The yellow crystals were washed with DMF and waterand were air-dried. Yield: 54% (based on H2DADQ). Anal.Calcd for C44H43ErN8O15 (Mr: 1091.12): C, 48.43; H, 3.97;N, 10.27%. Found: C, 51.18; H, 3.92; N, 11.46%. IR (cm?1):3403(w), 3314(w), 3043(w), 1655(s), 1596(s), 1531(w), 1396(s),1304(w), 1240(m), 1180(m), 867(w), 786(w), 750(m), 683(w),597(w), 570(w).Synthesis of {[Eu(H0.5DADQ)2(H2O)2]·5H2O}n (Eu-DADQ)The preparation of Eu-DADQ was similar to that of Er-DADQexcept that Eu(NO3)3·6H2O (0.0670 g, 0.15 mmol) was usedinstead of Er(NO3)3·6H2O (0.0732 g, 0.15 mmol). The yellowcrystals were washed with DMF and H2O and were air-dried.Yield: 34% (based on H2DADQ). Anal. Calcd forC44H43EuN8O15 (Mr: 1075.82): C, 49.12; H, 4.03; N, 10.42%.Found: C, 52.11; H, 3.88; N, 11.43%. IR (cm?1): 3406(w),3312(w), 3048(w), 1651(m), 1599(s), 1570(m), 1396(s), 1306(w),1306(m), 1182(m), 861(w), 786(s), 751(w), 683(m), 596(w),571(w)",
        "compound name": "{[Er(H0.5DADQ)2(H2O)2]·5H2O}n (Er-DADQ)",
        "metal source": "Er(NO3)3·6H2O",
        "metal amount": "0.0700 g, 0.15 mmol",
        "linker": "H2DADQ",
        "linker amount": "0.0300 g, 0.075 mmol",
        "modulator": "6 M HCl",
        "modulator amount or volume": "0.6 mL",
        "solvent": "DMF-H2O",
        "solvent volume": "3 mL, 1:1",
        "reaction temperature": "120 °C",
        "reaction time": "two days"
    },
    {
        "Paper": NaN,
        "Remark": "同663",
        "paragraph": "Synthesis of {[Er(H0.5DADQ)2(H2O)2]·5H2O}n (Er-DADQ). A mixture containing H2DADQ (0.0300 g, 0.075 mmol) andEr(NO3)3·6H2O (0.0700 g, 0.15 mmol) in 3 mL of DMF-H2O(1 : 1) and 0.6 mL of 6 M HCl solution was sealed in a Teflon lined autoclave and heated at 120 °C under autogenouspressure for two days and then allowed to cool to room temp erature. The yellow crystals were washed with DMF and waterand were air-dried. Yield: 54% (based on H2DADQ). Anal.Calcd for C44H43ErN8O15 (Mr: 1091.12): C, 48.43; H, 3.97;N, 10.27%. Found: C, 51.18; H, 3.92; N, 11.46%. IR (cm?1):3403(w), 3314(w), 3043(w), 1655(s), 1596(s), 1531(w), 1396(s),1304(w), 1240(m), 1180(m), 867(w), 786(w), 750(m), 683(w),597(w), 570(w).Synthesis of {[Eu(H0.5DADQ)2(H2O)2]·5H2O}n (Eu-DADQ)The preparation of Eu-DADQ was similar to that of Er-DADQexcept that Eu(NO3)3·6H2O (0.0670 g, 0.15 mmol) was usedinstead of Er(NO3)3·6H2O (0.0732 g, 0.15 mmol). The yellowcrystals were washed with DMF and H2O and were air-dried.Yield: 34% (based on H2DADQ). Anal. Calcd forC44H43EuN8O15 (Mr: 1075.82): C, 49.12; H, 4.03; N, 10.42%.Found: C, 52.11; H, 3.88; N, 11.43%. IR (cm?1): 3406(w),3312(w), 3048(w), 1651(m), 1599(s), 1570(m), 1396(s), 1306(w),1306(m), 1182(m), 861(w), 786(s), 751(w), 683(m), 596(w),571(w)",
        "compound name": "{[Eu(H0.5DADQ)2(H2O)2]·5H2O}n (Eu-DADQ)",
        "metal source": "Eu(NO3)3·6H2O",
        "metal amount": "0.0670 g, 0.15 mmol",
        "linker": "H2DADQ",
        "linker amount": "0.0300 g, 0.075 mmol",
        "modulator": "6 M HCl",
        "modulator amount or volume": "0.6 mL",
        "solvent": "DMF-H2O",
        "solvent volume": "3 mL, 1:1",
        "reaction temperature": "120 °C",
        "reaction time": "two days"
    },
    {
        "Paper": "182UHM31",
        "Remark": NaN,
        "paragraph": "Synthesis of UHM-31. In a typical synthesis 92.5 mg(0.405 mmol) of 2-fluoro-1,3,5-benzenetricarboxylic acid weredissolved in 8 mL of DMA including 0.56 mL of HNO3 (20%).Afterwards 0.8 mL of a Cu(NO3)2·3H2O solution (200 mg mL-1)were added and the reaction mixture was heated to 80 °C for 48 h. The resulting turquoise MOF single crystals werecollected by filtration, washed with DMA and dried in air toyield 127 mg of UHM-31. For activation the as synthesizedform of the MOF was treated by soxhlet extraction with ethanolfor 20 h. After the solvent exchange the MOF was thermallyactivated in vacuum for 20 h at 120 °C.",
        "compound name": "UHM-31",
        "metal source": "Cu(NO3)2·3H2O",
        "metal amount": "200 mg mL-1, 0.8 mL",
        "linker": "2-fluoro-1,3,5-benzenetricarboxylic acid",
        "linker amount": "92.5 mg, 0.405 mmol",
        "modulator": "HNO3",
        "modulator amount or volume": "20%, 0.56 mL",
        "solvent": "DMA",
        "solvent volume": "8 mL",
        "reaction temperature": "80 °C",
        "reaction time": "48 h"
    },
    {
        "Paper": NaN,
        "Remark": NaN,
        "paragraph": "Synthesis of UHM-32. In a typical synthesis 45.0 mg(0.197 mmol) of 2-fluoro-1,3,5-benzenetricarboxylic acid weredissolved in 4 mL of DMA including 0.28 mL of HNO3 (20%).Afterwards 0.4 mL of a Cu(NO3)2·3H2O solution (200 mg mL-1)were added and the reaction mixture was heated to 100 °C for 48 h. The resulting green MOF single crystals were col lected by filtration, washed with DMA and dried in air to yield75.7 mg of UHM-32. For activation the as synthesized formof the MOF was treated by soxhlet extraction with ethanol for20 h. After the solvent exchange the MOF was thermallyactivated in vacuum for 20 h at 120 °C.",
        "compound name": "UHM-32",
        "metal source": "Cu(NO3)2·3H2O",
        "metal amount": "200 mg mL-1, 0.4 mL",
        "linker": "2-fluoro-1,3,5-benzenetricarboxylic acid",
        "linker amount": "45.0 mg, 0.197 mmol",
        "modulator": "HNO3",
        "modulator amount or volume": "20%, 0.28 mL",
        "solvent": "DMA",
        "solvent volume": "4 mL",
        "reaction temperature": "100 °C",
        "reaction time": "48 h"
    },
    {
        "Paper": NaN,
        "Remark": NaN,
        "paragraph": "Synthesis of UHM-33. In a typical synthesis 75.3 mg(0.330 mmol) of 2-fluoro-1,3,5-benzenetricarboxylic acid weredissolved in 4 mL of DMA including 0.28 mL of HNO3 (20%).Afterwards 0.4 mL of a Cu(NO3)2·3H2O solution (200 mg mL-1)were added and the reaction mixture was heated to 65 °C for 48 h in an oven or for 24 h in a mircrowave. The resultingturquoise MOF single crystals (the microwave synthesisgave a crystalline powder) were collected by filtration, washedwith DMA and dried in air to yield 90 mg of UHM-33. For acti vation the as synthesized form of the MOF was treated bysoxhlet extraction with ethanol for 20 h. After the solventexchange the MOF was thermally activated in vacuum for 20 hat 120 °C.",
        "compound name": "UHM-33",
        "metal source": "Cu(NO3)2·3H2O",
        "metal amount": "200 mg mL-1, 0.4 mL",
        "linker": "2-fluoro-1,3,5-benzenetricarboxylic acid",
        "linker amount": "75.3 mg, 0.330 mmol",
        "modulator": "HNO3",
        "modulator amount or volume": "20%, 0.28 mL",
        "solvent": "DMA",
        "solvent volume": "4 mL",
        "reaction temperature": "65 °C",
        "reaction time": "24 h"
    },
    {
        "Paper": "183EuMOF",
        "Remark": NaN,
        "paragraph": "Synthesis of {[Eu(ptptc)0.75(H2O)2]·0.5DMF·1.5H2O}n (1). H4ptptc(0.0406 g, 0.1 mmol) and Eu2(SO4)3·8H2O (0.1472 g, 0.2 mmol) wereadded to a 15-mL vial. A 1:1 (v/v) mixture of DMF and H2O (8 mL)was added to the mixture. The content was sonicated for 15 min andthen heated at 85 °C for 72 h to form colorless prism-shaped crystals,which were collected, washed with DMF, and dried in air with 68%yield, based on Eu. Anal. Calcd for C18H18N0.5O10Eu1: C, 39.07; H,3.28; N, 1.27; O, 28.92. Found: C, 39.24; H, 3.19; N, 1.31; O, 28.83.IR (KBr, cm?1): 3410 (s), 2974 (w), 1615 (s), 1555 (s), 1451 (m),1413 (m), 1384 (m), 833 (w), 765 (w), 733 (w).",
        "compound name": "{[Eu(ptptc)0.75(H2O)2]·0.5DMF·1.5H2O}n",
        "metal source": "Eu2(SO4)3·8H2O",
        "metal amount": "0.1472 g, 0.2 mmol",
        "linker": "H4ptptc",
        "linker amount": "0.0406 g, 0.1 mmol",
        "modulator": NaN,
        "modulator amount or volume": NaN,
        "solvent": "DMF | H2O",
        "solvent volume": "8 mL, 1:1 (v/v)",
        "reaction temperature": "85 °C",
        "reaction time": "72 h"
    },
    {
        "Paper": NaN,
        "Remark": NaN,
        "paragraph": "Synthesis of {[Me 2 H 2 N ] 2 [Eu 2 (ptptc) 2 ( H 2 O)-(DMF)0.5]·1.5DMF·7H2O}n (2). H4ptptc (0.0406 g, 0.1 mmol),Eu2(SO4)3·8H2O (0.1472 g, 0.2 mmol) and conc. H2SO4 (18 M;0.05 mL) were added to a 15-mL vial. A 1:1 (v/v) mixture of DMFand H2O (8 mL) was added to the mixture. The content was sonicatedfor 15 min and then heated at 85 °C for 72 h. The colorless hexagonalprism-like crystals were obtained, washed with DMF, and dried in air(73% yield based on Eu). Anal. Calcd for C54H66N4O26Eu2: C, 43.50;H, 4.46; N, 3.76; O, 27.90. Found: C, 43.79; H, 4.32; N, 3.86; O,27.48. IR (KBr, cm?1): 3431 (s), 2972 (w), 1627 (s), 1454 (m), 1410(m), 1383 (m), 783 (w), 778 (w), 734 (w).",
        "compound name": "{[Me 2 H 2 N ] 2 [Eu 2 (ptptc) 2 ( H 2 O)-(DMF)0.5]·1.5DMF·7H2O}n",
        "metal source": "Eu2(SO4)3·8H2O",
        "metal amount": "0.1472 g, 0.2 mmol",
        "linker": "H4ptptc",
        "linker amount": "0.0406 g, 0.1 mmol",
        "modulator": "H2SO4",
        "modulator amount or volume": "18 M, 0.05 mL",
        "solvent": "DMF | H2O",
        "solvent volume": "8 mL, 1:1 (v/v)",
        "reaction temperature": "85 °C",
        "reaction time": "72 h"
    },
    {
        "Paper": NaN,
        "Remark": NaN,
        "paragraph": "Synthesis of {[Eu(Hptptc)(H2O)4]·0.5DMF·H2O}n (3). H4ptptc(0.0406 g, 0.1 mmol), Eu2(SO4)3·8H2O (0.1472 g, 0.2 mmol) andconc. H2SO4 (18 M; 0.05 mL) were added to a 15-mL vial. A 1:3 (v/v)mixture of DMF and H2O (8 mL) was added to the solids. Thecontent was sonicated for 15 min and then heated at 85 °C for 72 h.The colorless block-shaped crystals were obtained, washed with DMF,and dried in air (47% yield based on Eu). Anal. Calcd forC23.5H24.5N0.5O13.5Eu1: C, 41.39; H, 3.62; N, 1.02; O, 31.67. Found:C, 41.10; H, 3.52; N, 0.98; O, 31.43. IR (KBr, cm?1): 3422 (s), 2925(w), 1622 (s), 1550 (s), 1450 (m), 1410 (m), 1384 (m), 785 (w), 757(w), 761 (w).",
        "compound name": "{[Eu(Hptptc)(H2O)4]·0.5DMF·H2O}n",
        "metal source": "Eu2(SO4)3·8H2O",
        "metal amount": "0.1472 g, 0.2 mmol",
        "linker": "H4ptptc",
        "linker amount": "0.0406 g, 0.1 mmol",
        "modulator": "H2SO4",
        "modulator amount or volume": "18 M, 0.05 mL",
        "solvent": "DMF | H2O",
        "solvent volume": "8 mL, 1:3 (v/v)",
        "reaction temperature": "85 °C",
        "reaction time": "72 h"
    },
    {
        "Paper": "184ZnMOF",
        "Remark": "同",
        "paragraph": "Syntheses of {[Zn2(L)(BDC)2]·H2O}n (1).A mixture of L (0.1 mmol, 0.0336 g), Zn(NO3)2·6H2O (0.2 mmol,0.0595 g), H2BDC (0.2 mmol, 0.0332 g), 5 mL H2O and a drop ofDMF was stirred for 0.5 h, then transferred to a 20 mL Teflon-linedstainless steel container, heated at 120 °C for 2 days, and thencooled to room temperature slowly. Colorless crystals of 1 canbe obtained. Yield: 28% based on ZnII. Elemental analysis (%) forC33H30Zn2N8O9 (813.39). Calcd: C, 48.73; H, 3.72; N, 13.78. Found:C, 48.57; H, 3.79; N, 13.68. IR (KBr, cm 1): 3459(s), 3118(s), 1599(s), 1338(s), 1103(s), 1024(w), 948(m), 881(m), 826(m), 740(s),658(m), 630(w), 569(w), 514(w).2.3. Syntheses of {[Cd2(L)2(BDC)]·(BDC)·7.7(H2O)}n (2)A mixture of L (0.2 mmol, 0.0673 mg), Cd(NO3)2·4H2O(0.4 mmol, 0.1234 g), H2BDC (0.4 mmol, 0.0664 g), 8 mL H2O,3 mL DMF and 10% sodium hydroxide solution (0.1 mL) was stirredfor 0.5 h, then transferred to a 20 mL Teflon-lined stainless steelcontainer, heated at 130 °C for 3 days, and then cooled to roomtemperature slowly. Colorless crystals of 2 can be obtained. Yield:47% based on CdII. Elemental analysis (%) for C50H63.4Cd2N16O15.7(1364.59). Calcd: C, 44.01; H, 4.68; N, 16.42. Found: C, 44.71; H,4.98; N, 16.09. IR (KBr, cm 1): 3423(s), 3127(w), 2922(w), 1558(s), 1382(s), 1242(m), 1093(s), 1024(m), 932(m), 830(m), 751(m),657(m), 624(w), 515(w).2.4. Syntheses of {[Co(L)(H2O)2]·(BDC)·5(H2O)}n (3)The similar synthetic method for 1 was used except that Cd(NO3)2·4H2O was replaced by Co(NO3)2·6H2O (0.4 mmol,0.1164 g). Colorless crystals of 3 can be obtained. Yield: 46% basedon CoII. Elemental analysis (%) for C25H38CoN8O11 (685.56). Calcd:C, 43.80; H, 5.59; N, 16.35; Found: C, 43.52; H, 5.51; N, 16.37. IR(KBr, cm 1): 3385(s), 3133(w), 1565(s), 1455(m), 1384(s), 1292(m), 1241(s), 1089(s), 1026(m), 938(m), 824(m), 752(s), 663(s),623(w), 508(w)",
        "compound name": "{[Zn2(L)(BDC)2]·H2O}n",
        "metal source": "Zn(NO3)2·6H2O",
        "metal amount": "0.2 mmol, 0.0595 g",
        "linker": "L | H2BDC",
        "linker amount": "0.1 mmol, 0.0336 g | 0.2 mmol, 0.0332 g",
        "modulator": NaN,
        "modulator amount or volume": NaN,
        "solvent": "H2O | DMF",
        "solvent volume": "5 mL | a drop",
        "reaction temperature": "120 °C",
        "reaction time": "2 days"
    },
    {
        "Paper": NaN,
        "Remark": "同671",
        "paragraph": "Syntheses of {[Zn2(L)(BDC)2]·H2O}n (1).A mixture of L (0.1 mmol, 0.0336 g), Zn(NO3)2·6H2O (0.2 mmol,0.0595 g), H2BDC (0.2 mmol, 0.0332 g), 5 mL H2O and a drop ofDMF was stirred for 0.5 h, then transferred to a 20 mL Teflon-linedstainless steel container, heated at 120 °C for 2 days, and thencooled to room temperature slowly. Colorless crystals of 1 canbe obtained. Yield: 28% based on ZnII. Elemental analysis (%) forC33H30Zn2N8O9 (813.39). Calcd: C, 48.73; H, 3.72; N, 13.78. Found:C, 48.57; H, 3.79; N, 13.68. IR (KBr, cm 1): 3459(s), 3118(s), 1599(s), 1338(s), 1103(s), 1024(w), 948(m), 881(m), 826(m), 740(s),658(m), 630(w), 569(w), 514(w).2.3. Syntheses of {[Cd2(L)2(BDC)]·(BDC)·7.7(H2O)}n (2)A mixture of L (0.2 mmol, 0.0673 mg), Cd(NO3)2·4H2O(0.4 mmol, 0.1234 g), H2BDC (0.4 mmol, 0.0664 g), 8 mL H2O,3 mL DMF and 10% sodium hydroxide solution (0.1 mL) was stirredfor 0.5 h, then transferred to a 20 mL Teflon-lined stainless steelcontainer, heated at 130 °C for 3 days, and then cooled to roomtemperature slowly. Colorless crystals of 2 can be obtained. Yield:47% based on CdII. Elemental analysis (%) for C50H63.4Cd2N16O15.7(1364.59). Calcd: C, 44.01; H, 4.68; N, 16.42. Found: C, 44.71; H,4.98; N, 16.09. IR (KBr, cm 1): 3423(s), 3127(w), 2922(w), 1558(s), 1382(s), 1242(m), 1093(s), 1024(m), 932(m), 830(m), 751(m),657(m), 624(w), 515(w).2.4. Syntheses of {[Co(L)(H2O)2]·(BDC)·5(H2O)}n (3)The similar synthetic method for 1 was used except that Cd(NO3)2·4H2O was replaced by Co(NO3)2·6H2O (0.4 mmol,0.1164 g). Colorless crystals of 3 can be obtained. Yield: 46% basedon CoII. Elemental analysis (%) for C25H38CoN8O11 (685.56). Calcd:C, 43.80; H, 5.59; N, 16.35; Found: C, 43.52; H, 5.51; N, 16.37. IR(KBr, cm 1): 3385(s), 3133(w), 1565(s), 1455(m), 1384(s), 1292(m), 1241(s), 1089(s), 1026(m), 938(m), 824(m), 752(s), 663(s),623(w), 508(w)",
        "compound name": "{[Cd2(L)2(BDC)]·(BDC)·7.7(H2O)}n",
        "metal source": "Cd(NO3)2·4H2O",
        "metal amount": "0.4 mmol, 0.1234 g",
        "linker": "L | H2BDC",
        "linker amount": "0.2 mmol, 0.0673 mg | 0.4 mmol, 0.0664 g",
        "modulator": "10% sodium hydroxide solution",
        "modulator amount or volume": "0.1 mL",
        "solvent": "H2O | DMF",
        "solvent volume": "8 mL | 3 mL",
        "reaction temperature": "130 °C",
        "reaction time": "3 days"
    },
    {
        "Paper": NaN,
        "Remark": "同671",
