Repository: zw-SIMM/SFTLLMs_for_ChemText_Mining

## 1. Data for Paragraph2MOFInfo

- Data for fine-tuning LLMs are in ```data/data_for_llms```.

- Data for fine-tuning bart or T5 are in ```data/data_for_bart_or_t5```. 

(preprocessed beacuse the 512 length limitation, split into 11 prefix tasks )

## 2. Methods for Paragraph2MOFInfo

## 3. Evaluating the results of Paragraph2MOFInfo

All predictions will be saved in ```results/predictions```

Evalutating codes for LLMs (ChatGPT, Llama, Mistral) are in ```evaluate_llms_paragraph2MOFInfo_all.ipynb```

Evalutating codes for LM (Bart or T5) are in ```evaluate_bart_or_t5_Paragraph2NMR.ipynb```

File: Paragraph2MOFInfo/data/raw_data/MOF_annotated_data.json (part 24 of 25)
[
        "paragraph": "1. Crystal structure of UPC-5Colorless crystals of UPC-5 were obtained by solvothermalreaction of H4BPTC and Eu(NO3)3·6H2O in DMA/H2O at 90 °C for 2 days. The resultant crystalline sample of UPC-5 was notsoluble in common solvents such as acetone, DMF or DMSO.The crystal structure was determined by single-crystal X-raydiffraction, and the formula of [H3O][Eu3(HBPTC)2(BPTC)(H2-O)2]$4DMA was further conrmed by thermogravimetric anal ysis and elemental analysis",
        "compound name": "UPC-5",
        "metal source": "Eu(NO3)3·6H2O",
        "metal amount": NaN,
        "linker": "H4BPTC",
        "linker amount": NaN,
        "modulator": NaN,
        "modulator amount or volume": NaN,
        "solvent": "DMA/H2O",
        "solvent volume": NaN,
        "reaction temperature": "90 °C",
        "reaction time": "2 days"
    },
    {
        "Paper": "201ZnCrown",
        "Remark": NaN,
        "paragraph": "3.1 Synthesis of Zn-MOF-Crown: A solid mixture of Zn(NO3)2·6H2O (1.80 g, 6.05 mmol) and 3',6'-dicarboxy-benzo-12-crown-4 (Compound D, 630 mg, 2.02 mmol) was dissolved in N,N diethylformamide (DEF, 50 mL). The solution was allocated evenly into five 25-mL vials. The vialswere capped tightly and placed in an oven at 85 °C for 24 hours. Colorless crystals were collected afterdecanting hot mother liquor. The crystals were rinsed with DMF for three times, followed by solventexchange with CH2Cl2 for six times. CH2Cl2 was further removed with supercritical liquid CO2 in aTousimis Samdri PVT-30 critical point dried by the following procedures. The wet sample was placedinside the dryer and the CH2Cl2 was exchanged with liquid CO2 over a period of 20 minutes, duringwhich time the liquid CO2 was vented under positive pressure. The venting rate of liquid CO2 was keptbelow the rate of filling so as to maintain a full chamber. After 20 minutes of venting and soaking withliquid CO2, the temperature was raised to 40 °C. The chamber was held above the critical point withthe pressure around 1300 psi for 1 hour, at which point the chamber was slowly vented over the courseof 12 hours. CCDC 1431726 contains the supplementary crystallographic data for Zn-MOF-Crown.",
        "compound name": "Zn-MOF-Crown",
        "metal source": "Zn(NO3)2·6H2O",
        "metal amount": "1.80 g, 6.05 mmol",
        "linker": "3',6'-dicarboxy-benzo-12-crown-4 (Compound D)",
        "linker amount": "630 mg, 2.02 mmol",
        "modulator": NaN,
        "modulator amount or volume": NaN,
        "solvent": "N,N diethylformamide (DEF)",
        "solvent volume": "50 mL",
        "reaction temperature": "85 °C",
        "reaction time": "24 hours"
    },
    {
        "Paper": "202UMCM2",
        "Remark": NaN,
        "paragraph": "I. Synthetic procedure for UMCM-2 H2T2DC1 (0.0740 g, 0.325 mmol) and H3BTB2 (0.139 g, 0.317 mmol) were dissolved in 30 mL of N,N-diethylformamide and the solution was clarified by filtration. Zn(NO3)2·4H2O (0.500 g, 1.91 mmol) was added to the solution. The mixture was sonicated for 15 min and heated to 85 °C. After 3 days, crystals of a single phase were obtained. After cooling to room temperature the product was isolated by decanting the mother liquor and washing with DMF (3 × 30 mL). The resulting solid was then immersed in 30 mL CH2Cl2 for 2 days, during which time the CH2Cl2 was replaced three times. The yield of the reaction, determined from the weight of the solvent-free material, is 35% based on H3BTB. Anal. Calcd for C44H24O13S2Zn4: C, 48.7; H, 2.00. Found: C, 48.9; H, 1.73.",
        "compound name": "UMCM-2",
        "metal source": "Zn(NO3)2·4H2O",
        "metal amount": "0.500 g, 1.91 mmol",
        "linker": "H2T2DC1 | H3BTB2",
        "linker amount": "0.0740 g, 0.325 mmol | 0.139 g, 0.317 mmol",
        "modulator": NaN,
        "modulator amount or volume": NaN,
        "solvent": "N,N-diethylformamide",
        "solvent volume": "30 mL",
        "reaction temperature": "85 °C",
        "reaction time": "3 days"
    },
    {
        "Paper": "203MOF808",
        "Remark": NaN,
        "paragraph": "Microcrystalline powder sample of MOF-808-P. Microcrystalline powder samples of MOF-808-P were prepared using slightly modified published procedures (S1). H3BTC (2.1 g, 10 mmol) and ZrOCl2·8H2O (9.7 g, 30 mmol) were dissolved in DMF/formic acid (450 mL/450 mL) and placed in a 1-L screw-capped glass jar, which was heated to 130 °C for two days. A white precipitate was collected by filtration and washed three times with 200 mL of fresh DMF. As-synthesized MOF-808-P was then immersed in 100 mL of anhydrous DMF for three days, during which time the DMF was replaced three times per day. The DMF-exchanged compound was filtrated off and immersed in 100 mL of water for three days, during which time the water was replaced three times per day. Water exchanged material was then immersed in 100 mL of anhydrous acetone for three days, during which time the acetone was replaced three times per day. The acetone-exchanged sample was then evacuated at room temperature for 24 h and at 150 °C for 24 h to yield activated sample (Yield: 5.1 g, 76 % based on Zr). 1H solution NMR spectra of digested, activated sample (400 MHz, DMSO-d6, ppm): 8.64 (s, BTC), 8.12 (s, HCOOH), peak area ratio (BTC:HCOOH) = 6.0:5.0. Anal. Calcd for Zr6C23H18O32 = [Zr6O5(OH)3(C9H3O6)2(HCOO)5](H2O)2: Zr, 40.43; C, 20.41; H, 1.34%. Found: Zr, 40.3; C, 21.02; H, 1.37%.",
        "compound name": "MOF-808-P",
        "metal source": "ZrOCl2·8H2O",
        "metal amount": "9.7 g, 30 mmol",
        "linker": "H3BTC",
        "linker amount": "2.1 g, 10 mmol",
        "modulator": NaN,
        "modulator amount or volume": NaN,
        "solvent": "DMF | formic acid",
        "solvent volume": "450 mL | 450 mL",
        "reaction temperature": "130 °C",
        "reaction time": "two days"
    },
    {
        "Paper": "204ZnMOF",
        "Remark": NaN,
        "paragraph": "Synthesis of MOF 1: A mixture of Zn(NO3)2·6H2O (23.8 mg, 0.08 mmol), H4L (20 mg, 0.04 mmol), THF (2 mL), H2O (0.5 mL), DMSO (0.5mL) was sealed in a 10 mL vial with a screw cap and heated at 100 °C for 2 days. The mixture was then cooled to room temperature and colorless block-like crystals were obtained, washed with ether and dried in air. Yield: 78%. Calcd for C64H97O36Zn4: C, 45.11; H, 5.74; Found: C, 45.02; H, 5.70. FTIR (KBr pellet): 3381(m), 2973(m), 2921(m), 1616(s), 1569(s), 1450(s), 1416(s),1363(m), 1301(m), 1246(m), 1174(m), 1126(m), 1038(m), 939(w), 885(m), 782(m), 725(m), 695(w), 571(w).",
        "compound name": "MOF 1",
        "metal source": "Zn(NO3)2·6H2O",
        "metal amount": "23.8 mg, 0.08 mmol",
        "linker": "H4L",
        "linker amount": "20 mg, 0.04 mmol",
        "modulator": NaN,
        "modulator amount or volume": NaN,
        "solvent": "THF | H2O | DMSO",
        "solvent volume": "2 mL | 0.5 mL | 0.5 mL",
        "reaction temperature": "100 °C",
        "reaction time": "2 days"
    },
    {
        "Paper": "205DEF1",
        "Remark": NaN,
        "paragraph": "Zn2(dobpdc)(DEF)2·DEF·H2O (DEF-1). To a 2-mL Pyrex tube,H4dobpdc (4.0 mg, 0.015 mmol), ZnBr2·2H2O (8.9 mg, 0.034 mmol),and 0.5 mL of mixed solvent (1:1 DEF:EtOH; DEF = N,N diethylformamide) were added. The tube was sealed and placed in apre-heated oven at 100 °C. After 72 h, needle-shaped, colorless crystalshad formed. The crystals were isolated by filtration and washed withhot DEF to afford 3.7 mg (35%) of product. Anal. Calcd forC29H41N3O10Zn2: C, 47.84; H, 5.64; N, 5.79. Found: C, 48.21; H,5.72; N, 5.82. IR (KBr): 1655 (vs), 1610 (s), 1544 (s) 1462 (s), 1412(vs), 1286 (s), 1234 (s), 1149 (m), 1103 (m), 1047 (w), 881 (m), 825(m), 760 (w), 690 (m), 586 (m), 505 (w) cm?1.",
        "compound name": "Zn2(dobpdc)(DEF)2·DEF·H2O (DEF-1)",
        "metal source": "ZnBr2·2H2O",
        "metal amount": "8.9 mg, 0.034 mmol",
        "linker": "H4dobpdc",
        "linker amount": "4.0 mg, 0.015 mmol",
        "modulator": NaN,
        "modulator amount or volume": NaN,
        "solvent": "DEF | EtOH",
        "solvent volume": "0.5 mL, 1:1",
        "reaction temperature": "100 °C",
        "reaction time": "72 h"
    },
    {
        "Paper": NaN,
        "Remark": NaN,
        "paragraph": "Mg2(dobpdc)(DEF)2·DEF1.5·H2O (DEF-2). Into a 10-mL Pyrex cell,H4dobpdc (24 mg, 0.088 mmol), MgBr2·6H2O (60 mg, 0.21 mmol),and 3 mL of solvent (1:1 DEF:EtOH) were loaded and sealed with aPTFE cap. The mixture was irradiated in a microwave reactor (CEMDiscover) for 30 min at 120 °C. After 30 min, the solution was cooled,and the resulting solid was collected via filtration and washed with hotDEF. The solid was dried under vacuum to yield 57.5 mg (95%) ofproduct as a white powder. Anal. Calcd for C31.5H46.5Mg2N3.5O10.5: C,54.77; H, 6.78; N, 7.10. Found: C, 54.85; H, 7.07; N, 6.86. IR (KBr):1661 (vs), 1612 (s), 1570 (s), 1468 (vs), 1419 (s), 1298 (s), 1242 (s),1149 (m), 1111 (m), 1047 (w), 945 (w), 885 (m), 842 (m), 825 (m),725 (w), 692 (m), 660 (w), 590 (m), 501 (w), 447 (w) cm?1. .",
        "compound name": "Mg2(dobpdc)(DEF)2·DEF1.5·H2O (DEF-2)",
        "metal source": "MgBr2·6H2O",
        "metal amount": "60 mg, 0.21 mmol",
        "linker": "H4dobpdc",
        "linker amount": "24 mg, 0.088 mmol",
        "modulator": NaN,
        "modulator amount or volume": NaN,
        "solvent": "DEF | EtOH",
        "solvent volume": "3 mL, 1:1",
        "reaction temperature": "120 °C",
        "reaction time": "30 min"
    },
    {
        "Paper": "206BOB",
        "Remark": NaN,
        "paragraph": "Synthesis of BOB MOF. A mixture of L1 (20.5 mg, 0.029 mmol), L3 (13 mg, 0.029 mmol), and Zn(NO3)2·6H2O (16 mg, 0.054 mmol) were suspended in DMF (1.2 mL) in 1 dram vial. The resulting suspension was sonicated for 5 min and an aliquot of HNO3 in EtOH (0.5 mL of a 0.03 M solution) was added. The vial was then capped with Teflon-lined caps andplaced in an 80 °C oven for 12 h to give rectangular plate, orange crystals ~0.5 mm in length that were suitable for analysis with single-crystal X-ray diffraction. After cooling to room temperature, the crystals were isolated by decantation and rinsed with DMF (~20 mL). The crystals were filtered to give 45 mg of the as-synthesized materials. Yield calculated from activated sample = 25 mg (66 %) based on L1. Lee et al., Supporting Information to accompany J. Am. Chem. Soc. manuscript # ja-2011-06029a S2",
        "compound name": "BOB MOF",
        "metal source": "Zn(NO3)2·6H2O",
        "metal amount": "16 mg, 0.054 mmol",
        "linker": "L1 | L3",
        "linker amount": "20.5 mg, 0.029 mmol | 13 mg, 0.029 mmol",
        "modulator": "HNO3 in EtOH",
        "modulator amount or volume": "0.5 mL of 0.03 M solution",
        "solvent": "DMF",
        "solvent volume": "1.2 mL",
        "reaction temperature": "80 °C",
        "reaction time": "12 h"
    },
    {
        "Paper": NaN,
        "Remark": NaN,
        "paragraph": "Synthesis of BOP MOF. A solid mixture of L2 (5.1 mg, 0.006 mmol) and Zn(NO3)2·6H2O (5.8 mg, 0.019 mmol) was dissolved in DMF (1 mL) in 1dram vial. The vial was sonicated for 5 min and then capped with Teflon-lined caps and placed in an 80 °C oven for 2 h. While the solution was warm, solid L3 (12 mg, 0.025 mmol) and an aliquot of HNO3 in EtOH (1 mL of a 0.03M solution) were added. The vial was then recapped and the resulting suspension was heated in an oven at 80 °C for 12 h. After cooling to room temperature, the solvent was decanted and replaced with fresh DMF (2 mL). The mixture was gently swirled and allowed to settle before the solution was decanted. This process was repeated until the solution was colorless. The remaining dark brown crystals were then stored in DMF until ready for use",
        "compound name": "BOP MOF",
        "metal source": "Zn(NO3)2·6H2O",
        "metal amount": "5.8 mg, 0.019 mmol",
        "linker": "L2 | L3",
        "linker amount": "5.1 mg, 0.006 mmol | 12 mg, 0.025 mmol",
        "modulator": "HNO3 in EtOH",
        "modulator amount or volume": "1 mL of 0.03 M solution",
        "solvent": "DMF",
        "solvent volume": "1 mL",
        "reaction temperature": "80 °C | 80 °C",
        "reaction time": "2 h | 12 h"
    },
    {
        "Paper": "207ZnTBAPy",
        "Remark": NaN,
        "paragraph": "Synthesis of [Zn2(TBAPy)(H2O)2]·(Guests)x (1). To a suspensionof Zn(NO3)2·6H2O (9 mg, 0.030 mmol) and H4TBAPy (10 mg, 0.015mmol) in N,N-dimethylformamide (DMF) (2.5 mL) were addeddioxane (1.25 mL) and H2O (1.25 mL) (Vtotal = 5 mL) along with 10μL of HCl, and the resulting yellow solution was sonicated for 10 min.The resulting yellow suspension was heated to 120 °C for 72 h in a 12mL sealed vial and then cooled to 30 °C at a rate of 0.2 °C/min. Theresulting yellow block crystals were filtered and washed with 10 mL ofthe same mixture of solvents used for the synthesis. 1 was isolated in41% yield based on Zn. Elemental analysis calculated for[Zn2(C44H22O8)(H2O)2]·(C4H8O2)1.5(C3NOH7)0.5(H2O)1.1: C,59.98; H, 4.24; N, 0.67. Found: C, 60.15; H, 4.02; N, 0.76.",
        "compound name": "[Zn2(TBAPy)(H2O)2]·(Guests)x",
        "metal source": "Zn(NO3)2·6H2O",
        "metal amount": "9 mg, 0.030 mmol",
        "linker": "H4TBAPy",
        "linker amount": "10 mg, 0.015 mmol",
        "modulator": "HCl",
        "modulator amount or volume": "10 μL",
        "solvent": "N,N-dimethylformamide | dioxane | H2O",
        "solvent volume": "2.5 mL | 1.25 mL | 1.25 mL",
        "reaction temperature": "120 °C",
        "reaction time": "72 h"
    },
    {
        "Paper": "208ZnMOF",
        "Remark": NaN,
        "paragraph": "Synthesis of 1Synthesis of 1: A mixture of H4L (0.1 mmol) and Zn(OAc)2·6H2O (0.20 mmol) was dissolved in DMF (4 mL) in a screw-capped vial. After two drops of HNO3 were added to the mixture, the vial was capped and placed in an oven at 100 °C for 48 h. The resulting single crystals were washed with DMF three times to give 1. The yield was 35% based on Zn. The compound 1 was weakly diffractors giving poor data and that we were unable to obtain better crystals despite attempt to do so, assuming that was the case.",
        "compound name": "1",
        "metal source": "Zn(OAc)2·6H2O",
        "metal amount": "0.20 mmol",
        "linker": "H4L",
        "linker amount": "0.1 mmol",
        "modulator": "HNO3",
        "modulator amount or volume": "two drops",
        "solvent": "DMF",
        "solvent volume": "4 mL",
        "reaction temperature": "100 °C",
        "reaction time": "48 h"
    },
    {
        "Paper": "209Znbtcatz",
        "Remark": NaN,
        "paragraph": "Synthesis of Compound 1. A mixture of 5-amino tetrazole (atz,0.0200 g, 0.22 mmol), Zn(NO3)2·6H2O (0.1600 g, 0.55 mmol),pyrazine(0.0300 g, 0.37 mmol), 1,3,5-benzenetricarboxylic acid (btc, 0.1400 g, 0.45 mmol), tetraethylammonium bromide (TEA, 0.1200 g, 0.57 mmol), ethanolamine (1.0000 g, 16 mmol), N,N-dimethylacetamide (DMA, 6 mL), and methanol (3 mL) was stirred for 20 min,transferred into the oven of 120 °C for 5 days, and then cooled toroom temperature. The resulting colorless transparent crystals wereobtained, washed with DMA and methanol, and dried at roomtemperature",
        "compound name": "Compound 1",
        "metal source": "Zn(NO3)2·6H2O",
        "metal amount": "0.1600g, 0.55 mmol",
        "linker": "5-amino tetrazole (atz), 1,3,5-benzenetricarboxylic acid (btc)",
        "linker amount": "0.0200 g, 0.22 mmol | 0.1400 g, 0.45 mmol",
        "modulator": "pyrazine | tetraethylammonium bromide (TEA) | ethanolamine",
        "modulator amount or volume": "0.0300 g, 0.37 mmol | 0.1200 g, 0.57 mmol | 1.0000 g, 16 mmol",
        "solvent": "N,N-dimethylacetamide (DMA) | methanol",
        "solvent volume": "6 mL | 3 mL",
        "reaction temperature": "120 °C",
        "reaction time": "5 days"
    },
    {
        "Paper": "210InMOF",
        "Remark": NaN,
        "paragraph": "Preparation of {[H2tmdp]3[In6(btc)8]·40H2O}n (1). A mixture ofInCl3·4H2O (148.0 mg, 0.5mmol), H3btc (105 mg, 0.5mmol), tmdp (210mg, 1mmol), and H2O (7.0 mL) in a 30 mL Teflon-lined stainless steelvessel was heated at 170 °C for 32 h, and the reaction system wasthen cooled to room temperature at a rate of 6 °C h-1, giving air-stableyellow cubic crystals of complex 1 with an isolated yield of 70% (120mg) based on InCl3·4H2O. Elemental anal. Calcd for 1: C, 35.97; N,2.27; H, 5.13. Found: C, 35.40; N, 2.27; H, 5.10. IR (KBr, cm-1):3412 (m, br), 2972 (w), 2928 (w), 1626 (s, sh), 1574 (m), 1541 (m),1448 (sh), 1375 (vs, sh), 1212 (w), 1104 (w), 1050 (w), 766 (m, sh),and 712 (m, sh)",
        "compound name": "{[H2tmdp]3[In6(btc)8]·40H2O}n",
        "metal source": "InCl3·4H2O",
        "metal amount": "148.0 mg, 0.5mmol",
        "linker": "H3btc",
        "linker amount": "105 mg, 0.5mmol",
        "modulator": "tmdp",
        "modulator amount or volume": "210mg, 1mmol",
        "solvent": "H2O",
        "solvent volume": "7.0 mL",
        "reaction temperature": "170 °C",
        "reaction time": "32 h"
    },
    {
        "Paper": "211RPM3",
        "Remark": NaN,
        "paragraph": "Synthesis of [Zn2(ndc)2(bpe)]·2.5DMF·0.25H2O (1): Zn(NO3)2·6H2O (0.074g, 0.25mmol), 2,6-naphthalenedicarboxylic acid (0.054g, 0.25mmol) and 1,2-bis(4-pyridyl)ethane (0.046g, 0.25mmol) and one drop of concentrated HNO3 were suspended in 10mL N,N’-dimethylformamide (DMF) in a 20ml glass vial. After the addition of 1 drop of concentrated nitric acid, the mixture was sonicated for 10 min under room temperature. The sealed vial was then placed in a 100 °C oven for 24 hours. Transparent light yellow crystals were collected using filtration, washed with DMF, and dried in air. Neutral or basic conditions led to the formation of impurity phase or a different phase. The pH of the reaction mixture was adjusted to be ~5 to 5.5. Under acidic condition, high quality crystalline compound can be acquired",
        "compound name": "[Zn2(ndc)2(bpe)]·2.5DMF·0.25H2O",
        "metal source": "Zn(NO3)2·6H2O",
        "metal amount": "0.074g, 0.25mmol",
        "linker": "2,6-naphthalenedicarboxylic acid | 1,2-bis(4-pyridyl)ethane",
        "linker amount": "0.054g, 0.25mmol | 0.046g, 0.25mmol",
        "modulator": "concentrated HNO3 | concentrated nitric acid",
        "modulator amount or volume": "one drop | 1 drop",
        "solvent": "N,N’-dimethylformamide (DMF)",
        "solvent volume": "10mL",
        "reaction temperature": "100 °C",
        "reaction time": "24 hours"
    },
    {
        "Paper": "212MOF419",
        "Remark": NaN,
        "paragraph": "Synthesis of MOF-419 in DMFIn a 20 mL scintillation vial, H2BDH (98 mg, 0.5 mmol) was dispersed in DMF (10 mL). The resulting mixture was heated for 30 min in a preheated oven at 100 °C to yield a clear solution. Yttrium (III) ni trate hexahydrate (191 mg, 0.5 mmol) was dissolved in DMF (2 mL) and added to the H2BDH solution. The combined solution was sonicated for 10 min and formic acid (4 mL, 100 mmol) was added. The vial was placed in an oven at 100 °C for 90 min. The resulting solid was collected via filtration. The single crystals were washed with DMF (10.0 mL) three times to remove the unreacted reagents in the pores. DMF solvent was removed by washing the crystals with acetone (10.0 mL) for three times. The obtained solid was collected via filtration and dried under vacuum to yield MOF-419 (148 mg, 90% based on linker). Elemental Analysis: for YC9H7N2O6: Calcd. C 32.95%, H 2.15%, N 8.54%; Found C 32.59%, H 2.54%, N 8.51%",
        "compound name": "MOF-419 in DMF",
        "metal source": "Yttrium (III) nitrate hexahydrate",
        "metal amount": "191 mg, 0.5 mmol",
        "linker": "H2BDH",
        "linker amount": "98 mg, 0.5 mmol",
        "modulator": "formic acid",
        "modulator amount or volume": "4 mL, 100 mmol",
        "solvent": "DMF | DMF",
        "solvent volume": "10 mL | 2 mL",
        "reaction temperature": "100 °C",
        "reaction time": "90 min"
    },
    {
        "Paper": NaN,
        "Remark": NaN,
        "paragraph": "Synthesis of MOF-419 in waterIn a 20 mL scintillation vial, yttrium (III) nitrate hexahydrate (191 mg, 0.5 mmol) and H2BDH (98 mg, 0.5 mmol) were dispersed in deionized water (12 mL). The mixture was sonicated for 10 min and for mic acid (4 mL, 100 mmol) was added to the solution. The vial was placed in an oven at 100 °C over night. The resulting solid was collected via filtration. The single crystals were washed with deionized water (10.0 mL) and acetone (10.0 mL) three times per day for two days, respectively. The obtained solid was collected via filtration and dried under vacuum to yield MOF-419 (122 mg, 72% based on linker). Elemental Analysis: for YC9H7N2O6: Calcd. C 32.95%, H 2.15%, N 8.54%; Found C 32.57%, H 2.43%, N 8.42%",
        "compound name": "MOF-419 in water",
        "metal source": "yttrium (III) nitrate hexahydrate",
        "metal amount": "191 mg, 0.5 mmol",
        "linker": "H2BDH",
        "linker amount": "98 mg, 0.5 mmol",
        "modulator": "formic acid",
        "modulator amount or volume": "4 mL, 100 mmol",
        "solvent": "deionized water",
        "solvent volume": "12 mL",
        "reaction temperature": "100 °C",
        "reaction time": "overnight"
    },
    {
        "Paper": "213MOF808",
        "Remark": NaN,
        "paragraph": "Synthesis of single crystalline samplesSingle crystals of MOF-808. To reduce nucleation of MOF single-crystals on vial surface, the inner surface of glass vials was rinsed with Sigmacote? siliconizing reagent, washed three times with acetone, and dried in a drying oven before use. Single crystals of MOF-808 was prepared following the reported procedure.1 ZrOCl2·8H2O (0.032 g, 0.10 mmol) and H3BTC (0.022 g, 0.10 mmol) were dissolved separately in 2 ml DMF, then both solutions were combined in a 20 mL scintillation vial and 4 ml formic acid was added. This mixture was then placed in a 100 °C isothermal oven for three days. The crystals were washed with DMF 5 times (10 mL × 5) over 3 days.",
        "compound name": "MOF-808",
        "metal source": "ZrOCl2·8H2O",
        "metal amount": "0.032 g, 0.10 mmol",
        "linker": "H3BTC",
        "linker amount": "0.022 g, 0.10 mmol",
        "modulator": "formic acid",
        "modulator amount or volume": "4 ml",
        "solvent": "DMF",
        "solvent volume": "2 ml",
        "reaction temperature": "100 °C",
        "reaction time": "three days"
    },
    {
        "Paper": "214MOF950",
        "Remark": NaN,
        "paragraph": "Zn4O(BTAC)2, MOF-950. A solvent mixture of H3BTAC (0.033 g,0.11 mmol) and Zn(NO3)2·6H2O (0.25 g, 0.84 mmol) in 20 mL DMFwas placed in a 20 mL screw-capped scintillation vial, which washeated at 85 °C for 3 d. Light yellow crystals were collected andquickly washed three times with 5 mL of fresh DMF. As-synthesizedMOF-950 was rinsed 3 times per day with 4 mL of DMF for 3 d andimmersed in 4 mL of chloroform for 3 d, during which time thesolvent was replaced 3 times per day. The solid was then evacuatedunder dynamic vacuum, first at room temperature for 12 h and then 80°C for 4 h to yield the activated sample (Yield: 0.029 g; 62% based onH3BTAC). 1H digested solution NMR of the activated sample (400MHz, DMSO-d6, ppm): 8.05 (s, 3H, 1 × BTAC), 7.60 (d, J = 16.1 Hz,3H, 1 × BTAC), 6.77 (d, J = 16.1 Hz, 3H, 1 × BTAC). EA of activatedsample: Calcd for Zn4C30H18O13 = Zn4O(C15H9O6)2: C, 42.49; H,2.14%. Found: C, 41.47; H, 2.09%. ATR-FTIR (4000?400 cm?1):1647 (m), 1588 (m), 1560 (sh), 1542 (sh), 1527 (m), 1444 (m), 1399(s), 1299 (w), 1236 (w), 1166 (w), 972 (m), 895 (w), 858 (m), 753(w), 726 (w), 670 (w), 593 (m), 524 (m), 413 (m).",
        "compound name": "Zn4O(BTAC)2, MOF-950",
        "metal source": "Zn(NO3)2·6H2O",
        "metal amount": "0.25 g, 0.84 mmol",
        "linker": "H3BTAC",
        "linker amount": "0.033 g, 0.11 mmol",
        "modulator": NaN,
        "modulator amount or volume": NaN,
        "solvent": "DMF",
        "solvent volume": "20 mL",
        "reaction temperature": "85 °C",
        "reaction time": "3 d"
    },
    {
        "Paper": NaN,
        "Remark": NaN,
        "paragraph": "Zn4O(BDC)(BTAC)4/3, MOF-905. A solvent mixture of H3BTAC(0.045 g, 0.16 mmol), H2BDC (0.048 g, 0.29 mmol) and Zn(NO3)2·6H2O (0.26 g, 0.87 mmol) in 18 mL DMF and 1.8 mL ethanol wasplaced in a 20 mL screw-capped scintillation vial, which was heated at85 °C for 1 d. Collected light yellow crystals were washed and dried inthe same way as MOF-950 to yield the activated sample (Yield: 0.048g; 49% based on H3BTAC). 1H digested solution NMR of activatedsample (400 MHz, DMSO-d6, ppm): 8.05 (s, 4H, 1.33 × BTAC), 8.03(s, 4H, 1 × BDC), 7.60 (d, J = 16.1 Hz, 4H, 1.33 × BTAC), 6.77 (d, J= 16.1 Hz, 4H, 1.33 × BTAC). EA of activated sample: Calcd forZn4C28H16O13 = Zn4O(C8H4O4)(C15H9O6)4/3: C, 40.89; H, 1.96%.Found: C, 39.87; H, 1.82%. ATR-FTIR (4000?400 cm?1): 1644 (m),1595 (m), 1535 (m), 1397 (s), 1301 (w), 1275 (w), 1236 (w), 1160(w), 1020 (w), 983 (m), 861 (m), 825 (w), 746 (m), 666 (w), 604(m), 576 (m), 517 (m).",
        "compound name": "Zn4O(BDC)(BTAC)4/3, MOF-905",
        "metal source": "Zn(NO3)2·6H2O",
        "metal amount": "0.26 g, 0.87 mmol",
        "linker": "H3BTAC | H2BDC",
        "linker amount": "0.045 g, 0.16 mmol | 0.048 g, 0.29 mmol",
        "modulator": NaN,
        "modulator amount or volume": NaN,
        "solvent": "DMF | ethanol",
        "solvent volume": "18 mL | 1.8 mL",
        "reaction temperature": "85 °C",
        "reaction time": "1 d"
    },
    {
        "Paper": NaN,
        "Remark": NaN,
        "paragraph": "Zn4O(BDC-Me2)(BTAC)4/3, MOF-905-Me2. A solvent mixture ofH3BTAC (0.045 g, 0.16 mmol), H2BDC-Me2 (0.067 g, 0.34 mmol)and Zn(NO3)2·6H2O (0.26 g, 0.87 mmol) in 18 mL DMF and 1.8 mLethanol was placed in a 20 mL screw-capped scintillation vial, whichwas heated at 85 °C for 1 d. Obtained light yellow crystals werewashed and dried in the same way as MOF-905 to yield the activatedsample (Yield: 0.044 g; 43% based on H3BTAC). 1H digested solutionNMR of activated sample (400 MHz, DMSO-d6, ppm): 8.07 (s, 4H,1.33 × BTAC), 7.67 (s, 2H, 1 × BDC-Me2), 7.59 (d, J = 16.0 Hz, 4H,1.33 × BTAC), 6.76 (d, J = 16.0 Hz, 4H, 1.33 × BTAC), 2.46 (s, 6H, 1× BDC-Me2). EA of activated sample: Calcd for Zn4C30H20O13 =Zn4O(C10H8O4)(C15H9O6)4/3: C, 42.39; H, 2.37%. Found: C, 42.09;H, 2.02%. ATR-FTIR (4000?400 cm?1): 1645 (m), 1594 (m), 1534(m), 1400 (s), 1360 (m), 1301 (w), 1236 (w), 1194 (w), 1159 (w),982 (m), 861 (m), 796 (w), 748 (w), 666 (w), 604 (m), 570 (w), 517(m), 427 (w).",
        "compound name": "Zn4O(BDC-Me2)(BTAC)4/3, MOF-905-Me2",
        "metal source": "Zn(NO3)2·6H2O",
        "metal amount": "0.26 g, 0.87 mmol",
        "linker": "H3BTAC | H2BDC-Me2",
        "linker amount": "0.045 g, 0.16 mmol | 0.067 g, 0.34 mmol",
        "modulator": NaN,
        "modulator amount or volume": NaN,
        "solvent": "DMF | ethanol",
        "solvent volume": "18 mL | 1.8 mL",
        "reaction temperature": "85 °C",
        "reaction time": "1 d"
    },
    {
        "Paper": NaN,
        "Remark": NaN,
        "paragraph": "Zn4O(NDC)(BTAC)4/3, MOF-905-Naph. A solvent mixture ofH3BTAC (0.045 g, 0.16 mmol), H2NDC (0.074 g, 0.34 mmol) andZn(NO3)2·6H2O (0.26 g, 0.87 mmol) in 18 mL DMF and 1.8 mLethanol was placed in a 20 mL screw-capped scintillation vial, whichwas heated at 85 °C for 1 d. Obtained light yellow crystals werewashed and dried in the same way as MOF-905 to yield the activatedsample (Yield: 0.047 g; 45% based on H3BTAC). 1H digested solutionNMR of activated sample (400 MHz, DMSO-d6, ppm): 8.75 (dd, J =6.7 Hz, 3.4 Hz, 2H, 1 × NDC), 8.09 (s, 2H, 1 × NDC), 8.07 (s, 4H,1.33 × BTAC), 7.69 (dd, J = 6.7 Hz, 3.4 Hz, 2H, 1 × NDC), 7.60 (d, J= 16.0 Hz, 4H, 1.33 × BTAC), 6.76 (d, J = 16.0 Hz, 4H, 1.33 ×BTAC). EA of activated sample: Calcd for Zn4C32H18O13 =Zn4O(C12H6O4)(C15H9O6)4/3: C, 44.05; H, 2.08%. Found: C, 43.70;H, 1.98%. ATR-FTIR (4000?400 cm?1): 1644 (m), 1593 (m), 1532(m), 1400 (s), 1371 (s), 1264 (w), 1237 (w), 1165 (w), 982 (m), 860(m), 827 (w), 789 (m), 740 (w), 666 (w), 604 (m), 587 (m), 522(m), 472 (m).",
        "compound name": "Zn4O(NDC)(BTAC)4/3, MOF-905-Naph",
        "metal source": "Zn(NO3)2·6H2O",
        "metal amount": "0.26 g, 0.87 mmol",
        "linker": "H3BTAC | H2NDC",
        "linker amount": "0.045 g, 0.16 mmol | 0.074 g, 0.34 mmol",
        "modulator": NaN,
        "modulator amount or volume": NaN,
        "solvent": "DMF | ethanol",
        "solvent volume": "18 mL | 1.8 mL",
        "reaction temperature": "85 °C",
        "reaction time": "1 d"
    },
    {
        "Paper": NaN,
        "Remark": NaN,
        "paragraph": "Zn4O(BDC-NO2)(BTAC)4/3, MOF-905-NO2. A solvent mixture ofH3BTAC (0.045 g, 0.16 mmol), H2BDC-NO2 (0.062 g, 0.29 mmol)and Zn(NO3)2·6H2O (0.26 g, 0.87 mmol) in 18 mL DMF and 1.8 mLethanol was placed in a 20 mL screw-capped scintillation vial, whichwas heated at 85 °C for 36 h. Obtained light yellow crystals werewashed and dried in the same way as MOF-905 to yield the activatedsample (Yield: 0.043 g; 41% based on H3BTAC). 1H digested solutionNMR of activated sample (400 MHz, DMSO-d6, ppm): 8.24 (d, J =1.4 Hz, 1H, 1 × BDC-NO2), 8.20 (dd, J = 7.9 Hz, 1.4 Hz, 1H, 1 ×BDC-NO2), 8.03 (s, 4H, 1.33 × BTAC), 7.85 (d, J = 7.9 Hz, 1H, 1 ×BDC-NO2), 7.59 (d, J = 16.0 Hz, 4H, 1.33 × BTAC), 6.76 (d, J = 16.0Hz, 4H, 1.33 × BTAC). EA of activated sample: Calcd forZn4C28H15NO15 = Zn4O(C8H3O6N)(C15H9O6)4/3: C, 38.76; H,1.74; N, 1.62%. Found: C, 38.98; H, 1.46; N, 1.65%. ATR-FTIR(4000?400 cm?1): 1643 (m), 1615 (m), 1591 (m), 1532 (m), 1398(s), 1302 (w), 1276 (w), 1237 (w), 1167 (w), 1133 (w), 1067 (w),983 (m), 860 (m), 840 (w), 826 (w), 778 (w), 750 (w), 738 (w), 728(w), 666 (w), 604 (m), 589 (m), 525 (m), 509 (m).",
        "compound name": "Zn4O(BDC-NO2)(BTAC)4/3, MOF-905-NO2",
        "metal source": "Zn(NO3)2·6H2O",
        "metal amount": "0.26 g, 0.87 mmol",
        "linker": "H3BTAC | H2BDC-NO2",
        "linker amount": "0.045 g, 0.16 mmol | 0.062 g, 0.29 mmol",
        "modulator": NaN,
        "modulator amount or volume": NaN,
        "solvent": "DMF | ethanol",
        "solvent volume": "18 mL | 1.8 mL",
        "reaction temperature": "85 °C",
        "reaction time": "36 h"
    },
    {
        "Paper": "215MOF519",
        "Remark": NaN,
        "paragraph": "Synthesis and activation of MOF-519. 109 mg of H3BTB were dissolved in 9 mL of anhydrous DMF. A freshly prepared 0.2 M stock solution of aluminum nitrate in DMF (0.675 mL) was added, followed by the addition of 0.675 mL of nitric acid. The Teflon vessel was then sealed and placed in a stainless steel Parr autoclave. The autoclave was placed in an oven preheated at 150 °C, and kept in the oven for 72 hours. After that, it was cooled down to room temperature. A white product was obtained, which was separated from the mother liquid by centrifugation at 4400 rpm for 10 minutes. The solid was then washed with 10 mL of anhydrous DMF and centrifuged two times. Then it was immersed in 12 mL of anhydrous acetone. The acetone was exchanged five times over a period of 48 hours. The solid was then transferred to a cellulose extraction thimble which was place in a Tousimis supercritical point dryer, and immersed in liquid CO2. The CO2was replaced five times over a period of 4 hours. The CO2 was taken to supercritical conditions and it was slowly bled overnight. E.A.: Found (wt%): C: 59.98; H: 3.92; N: < 0.2. Calculated for [Al8(OH)8(BTB)4(H2BTB)4]·22H2O = C: 61.32; H: 4.10; N: 0.0. The amount of water included in the calculated formula corresponds to a 9.3 wt%, which is consistent with the 9% mass loss at T = 100 ?C observed in the TGA curve of this sample (see Figure S3).",
        "compound name": "MOF-519",
        "metal source": "0.2 M stock solution of aluminum nitrate in DMF",
        "metal amount": "0.675 mL",
        "linker": "H3BTB",
        "linker amount": "109 mg",
        "modulator": "nitric acid",
        "modulator amount or volume": "0.675 mL",
        "solvent": "anhydrous DMF",
        "solvent volume": "9 mL",
        "reaction temperature": "150 °C",
        "reaction time": "72 hours"
    },
    {
        "Paper": NaN,
        "Remark": NaN,
        "paragraph": "For the obtaining of a single-crystal of MOF-519, 10.9 mg of H3BTB were dissolved in 0.45 mL of anhydrous DMF. A freshly prepared 0.065 M stock solution of aluminum nitrate in DMF (0.2 mL) was added, followed by the addition of 0.150 mL of nitric acid.The Teflon vessel was then sealed and placed in a stainless steel Parr autoclave. The autoclave was placed in an oven preheated at 150 °C, and kept in the oven for 72 hours. After that, it was cooled down to room temperature.",
        "compound name": "MOF-519",
        "metal source": "0.065 M stock solution of aluminum nitrate in DMF",
        "metal amount": "0.2 mL",
        "linker": "H3BTB",
        "linker amount": "10.9 mg",
        "modulator": "nitric acid",
        "modulator amount or volume": "0.150 mL",
        "solvent": "anhydrous DMF",
        "solvent volume": "0.45 mL",
        "reaction temperature": "150 °C",
        "reaction time": "72 hours"
    },
    {
        "Paper": NaN,
        "Remark": NaN,
        "paragraph": "Synthesis and activation of MOF-520. H3BTB (75 mg) was dissolved in 2 mL of DMF. A freshly prepared 0.02 M stock solution of aluminum nitrate in DMF (2 mL) was added, followed by the addition of 13 mL of DMF and 1.4 mL of formic acid. The 20-mL vial was placed in an oven preheated at 130 °C, and kept in the oven for 72 hours. After that, it was cooled down to room temperature. The obtained single crystals were washed with 20 mL of DMF three times. Then it was immersed in 20 mL of acetone. The acetone was exchanged five times over a period of 48 hours. The single crystals were then transferred to a cellulose extraction thimble which was place in a Tousimis supercritical point dryer, and immersed in liquid CO2. The CO2 was replaced five times over a period of 4 hours. The CO2 was taken to supercritical conditions and it was slowly bled overnight. Finally, the single crystals were fully activated by heating at 120 °C under vacuum at 30 mTorrfor 3 hours E.A.: Found (wt%): C: 59.20; H: 3.20; N: < 0.2. Calculated for Al8(OH)8(OOCH)4(BTB)4 = C: 58.81; H: 3.14; N: 0.0.",
        "compound name": "MOF-520",
        "metal source": "0.02 M stock solution of aluminum nitrate in DMF",
        "metal amount": "2 mL",
        "linker": "H3BTB",
        "linker amount": "75 mg",
        "modulator": "formic acid",
        "modulator amount or volume": "1.4 mL",
        "solvent": "DMF | DMF",
        "solvent volume": "2 mL | 13 mL",
        "reaction temperature": "130 °C",
        "reaction time": "72 hours"
    },
    {
        "Paper": "216MOF645",
        "Remark": NaN,
        "paragraph": "Synthesis of [Zn5(μ3-OH)2(L)4(DMF)(H2O)]·(DMF) (MOF-645). [L = 1,3-azulenedicarboxylate]A mixture of N,N-dimethylformamide (DMF)/ C2H5OH/ H2O (1.00/0.25/0.25 mL) containing 1,3-azulenedicarboxylic acid (0.005 g, 2.3 × 10-5 mol) and Zn(NO3)2·6H2O (0.014 g, 4.62 × 10-5mol) was sealed in a glass vial. The vial was heated (0.5 °C min-1) to 90 °C for 48 h and then cooled at 0.1 °C min-1to room temperature. The dark red crystals were washed with a DMF/ethanol mixture (3 × 3 mL) to give (yield: 0.007 g, 88% based on 1,3-azulenedicarboxylic acid).Elemental analysis calcd (%) for C54H42N2O21Zn5 = [Zn5(μ3-OH)2(L)4(DMF)(H2O)]·(DMF): C 46.94, H 3.06, N 2.03; found C 46.1, H 3.13, N 2.02.",
        "compound name": "[Zn5(μ3-OH)2(L)4(DMF)(H2O)]·(DMF) (MOF-645)",
        "metal source": "Zn(NO3)2·6H2O",
        "metal amount": "0.014 g, 4.62 × 10-5 mol",
        "linker": "1,3-azulenedicarboxylic acid",
        "linker amount": "0.005 g, 2.3 × 10-5 mol",
        "modulator": NaN,
        "modulator amount or volume": NaN,
        "solvent": "DMF | C2H5OH | H2O",
        "solvent volume": "1.00 | 0.25 | 0.25 mL",
        "reaction temperature": "90 °C",
        "reaction time": "48 h"
    },
    {
        "Paper": NaN,
        "Remark": NaN,
        "paragraph": "Synthesis of [Zn4(μ4-O)(L)3(DMF)2]·(DMF)1.25(H2O) (MOF-646).1,3-azulenedicarboxylic acid (0.010 g, 4.6 × 10-5 mol) and Zn(CH3COO)2·2H2O (0.010 g, 4.62 × 10-5 mol) were combined with 2 mL of DMF and sealed in a glass vial and sonicated for several minutes. The vial was heated to (2.0 °C min-1) 120 °C for 20 h in a controllable oven. The vial was taken out from the oven while hot and the hexagonal plate-shaped crystals were washed with DMF (3 × 2 mL) (Yield: 0.015 g, 80% based on the ligand).",
        "compound name": "[Zn4(μ4-O)(L)3(DMF)2]·(DMF)1.25(H2O) (MOF-646)",
        "metal source": "Zn(CH3COO)2·2H2O",
        "metal amount": "0.010 g, 4.62 × 10-5 mol",
        "linker": "1,3-azulenedicarboxylic acid",
        "linker amount": "0.010 g, 4.6 × 10-5 mol",
        "modulator": NaN,
        "modulator amount or volume": NaN,
        "solvent": "DMF",
        "solvent volume": "2 mL",
        "reaction temperature": "120 °C",
        "reaction time": "20 h"
    },
    {
        "Paper": "217SOCMOF",
        "Remark": NaN,
        "paragraph": "Synthesis of [Fe3O(C16N2O8H6)1.5(H2O)3]·(NO3)(H2O)0.67, (Fe-soc-MOF-1a). A solution of FeSO4.6H2O (30.0 mg, 0.11 mmol) and 3,3',5,5'-azobenzenetetracarboxylic acid, H4-ABTC (12.9 mg, 0.036 mmol), 1 mL N,N'-dimethylformamide (DMF), 1 mL H2O, 0.5 mL chlorobenzene, and 0.30 mL HNO3 (3.5M in DMF) was prepared in a 20 mL scintillation vial and subsequently heated to 85°C for 12 h. The as-synthesized sample was purified through repeated washings with DMF to yield small red cube-shaped crystals. Crystals of Fe-soc-MOF-1a were harvested, washed with acetonitrile (CH3CN) and air-dried. (Yield: 10.2 mg, 33.0 % based on Fe). FT-IR Data (range 4000 to 600 cm 1): 3421 (br), 1657 (vs), 1588 (w), 1573 (w) 1496 (w), 1439 (w), 1388 (s), 1255 (s), 1098 (s), 865 (w), 775 (m), 715 (w), 661 (m).",
        "compound name": "[Fe3O(C16N2O8H6)1.5(H2O)3]·(NO3)(H2O)0.67, (Fe-soc-MOF-1a)",
        "metal source": "FeSO4.6H2O",
        "metal amount": "30.0 mg, 0.11 mmol",
        "linker": "3,3',5,5'-azobenzenetetracarboxylic acid, H4-ABTC",
        "linker amount": "12.9 mg, 0.036 mmol",
        "modulator": "HNO",
        "modulator amount or volume": "0.30 mL, 3.5 M in DMF",
        "solvent": "N,N'-dimethylformamide (DMF) | H2O | chlorobenzene",
        "solvent volume": "1 mL | 1 mL | 0.5 mL",
        "reaction temperature": "85 °C",
        "reaction time": "12 h"
    },
    {
        "Paper": NaN,
        "Remark": NaN,
        "paragraph": "Synthesis of [Fe3(C16N2O8H6)1.5(H2O)3]·(Cl), (Fe-soc-MOF-1b). A solution of FeCl2(13.7 mg, 0.11 mmol) and H4-ABTC (12.9 mg, 0.034 mmol), 1 mL DMF, 1 mL H2O, 0.5 mL chlorobenzene, and 0.45 mL of warm HCl (3.5 M in DMF) was prepared in a 20 mL scintillation vial and then heated to 85 °C for 12 h to give red cube-shaped crystals. Crystals of Fe-soc-MOF-1b were harvested, washed with CH3CN and air-dried. (Yield: 14.2 mg, 52.9 % based on Fe). FT-IR Data (range 4000 to 600 cm-1): 3379 (br), 1623 (m), 1574 (m), 1451 (m) 1372 (s), 1252 (w), 1233 (w), 1109 (w), 983 (w), 927 (w), 776 (s), 716 (s), 620 (m).",
        "compound name": "[Fe3(C16N2O8H6)1.5(H2O)3]·(Cl)",
        "metal source": "FeCl2",
        "metal amount": "13.7 mg, 0.11 mmol",
        "linker": "H4-ABTC",
        "linker amount": "12.9 mg, 0.034 mmol",
        "modulator": "HCl",
        "modulator amount or volume": "0.45 mL, 3.5 M in DMF",
        "solvent": "DMF | H2O | chlorobenzene",
        "solvent volume": "1 mL | 1 mL | 0.5 mL",
        "reaction temperature": "85 °C",
        "reaction time": "12 h"
    },
    {
        "Paper": NaN,
        "Remark": NaN,
