Repository: zw-SIMM/SFTLLMs_for_ChemText_Mining

## 1. Data for Paragraph2MOFInfo

- Data for fine-tuning LLMs are in ```data/data_for_llms```.

- Data for fine-tuning bart or T5 are in ```data/data_for_bart_or_t5```. 

(preprocessed beacuse the 512 length limitation, split into 11 prefix tasks )

## 2. Methods for Paragraph2MOFInfo

## 3. Evaluating the results of Paragraph2MOFInfo

All predictions will be saved in ```results/predictions```

Evalutating codes for LLMs (ChatGPT, Llama, Mistral) are in ```evaluate_llms_paragraph2MOFInfo_all.ipynb```

Evalutating codes for LM (Bart or T5) are in ```evaluate_bart_or_t5_Paragraph2NMR.ipynb```

File: Paragraph2MOFInfo/data/raw_data/MOF_annotated_data.json (part 25 of 25)
[
        "paragraph": "Synthesis of [In3(C16N2O8H6)1.5(Cl)(H2O)2]·(H2O)5.35, (In-soc-MOF-1b). A solution of InCl3 (30.0 mg, 0.14 mmol) and H4-ABTC (24.3 mg, 0.068 mmol) in 1 mL DMF, 1 mL ethanol (EtOH), and 0.5 mL H2O was prepared in a 20 mL scintillation vial and heated to 85 °C for 12 h to give orange cube-shaped crystals. Crystals of In-soc-MOF-1b were harvested, washed with CH3CN and air-dried (Yield: 26.2 mg, 52.9 % based on In). FT IR Data (range 4000 to 600 cm-1): 3487 (br), 1669 (vs), 1497 (w), 1439 (w), 1389 (s), 1256 (m), 1096 (m), 777 (m), 715 (m), 661 (m).",
        "compound name": "[In3(C16N2O8H6)1.5(Cl)(H2O)2]·(H2O)5.35",
        "metal source": "InCl3",
        "metal amount": "30.0 mg, 0.14 mmol",
        "linker": "H4-ABTC",
        "linker amount": "24.3 mg, 0.068 mmol",
        "modulator": NaN,
        "modulator amount or volume": NaN,
        "solvent": "DMF | ethanol (EtOH) | H2O",
        "solvent volume": "1 mL | 1 mL | 0.5 mL",
        "reaction temperature": "85 °C",
        "reaction time": "12 h"
    },
    {
        "Paper": NaN,
        "Remark": NaN,
        "paragraph": "Synthesis of [In3(C16N2O8H6)1.5(Br)(H2O)2]·(H2O)6.25, (In-soc-MOF-1c). A solution of InBr3 (49.6 mg, 0.14 mmol) and H4-ABTC (24.1 mg, 0.067 mmol) in 1 mL DMF, 1 mL CH3CN, and 0.5 mL H2O was prepared in a 20 mL scintillation vial and heated to 85 °C for 12 h to give pure orange cube-shape crystals. Crystals of In-soc-MOF-1c were harvested, washed with CH3CN and air-dried. (Yield: 23.4 mg, 44.7 % based on In). FT IR Data (range 4000 to 600 cm-1): 3508 (br), 1657 (vs), 1578 (w), 1496 (w), 1437 (w), 1388 (vs), 1254 (s), 1092 (s), 1062 (w), 932 (w), 864 (w), 777 (m), 715 (m), 659 (m).",
        "compound name": "[In3(C16N2O8H6)1.5(Br)(H2O)2]·(H2O)6.25",
        "metal source": "InBr3",
        "metal amount": "49.6 mg, 0.14 mmol",
        "linker": "H4-ABTC",
        "linker amount": "24.1 mg, 0.067 mmol",
        "modulator": NaN,
        "modulator amount or volume": NaN,
        "solvent": "DMF | CH3CN | H2O",
        "solvent volume": "1 mL | 1 mL | 0.5 mL",
        "reaction temperature": "85 °C",
        "reaction time": "12 h"
    },
    {
        "Paper": "218FeMOF",
        "Remark": NaN,
        "paragraph": "{[Fe3O(O2CCMe3)6(4,4′-bpy)1.5](OH)· 0.75(CH2Cl2)·x(H2O)}n (1). [Fe6O2(OH)2(O2CCMe3)12] (0.161 g, 0.10mmol), s-triazine (0.032 g, 0.4 mmol), 4,4′-bipyridine (0.062 g, 0.4mmol), and CH2Cl2 (8 mL) were placed in a sealed PTFE-lined steelautoclave and heated to 120 °C for 4 h and then slowly cooled toroom temperature over 48 h. Dark-green crystals of 1 were filtered off,washed with CH2Cl2 and MeCN, and dried in air (yield 0.082 g, 38%based on Fe). Elemental analysis, found (calcd.) for 1, {[Fe3O-(O2CCMe3)6(4,4′-bpy)1.5](OH)·0.75(CH2Cl2)·x(H2O)}n (x = 8),C47.75H84.5Cl1.5Fe3N3O22: C, 43.60 (43.98); H, 6.33 (6.82); N, 3.49(3.36)%. IR data (ν/cm?1): 3084w, 2972m, 2932sh, 2872sh, 1702w,1580vs, 1483s, 1458sh, 1427s, 1380m, 1363m, 1225m, 1069m, 1046w,1031sh, 1013w, 938w, 897w, 865w, 815m, 787m, 730w, 634m, 605s,572sh, 563sh, 446m.",
        "compound name": "{[Fe3O(O2CCMe3)6(4,4′-bpy)1.5](OH)·0.75(CH2Cl2)·x(H2O)}n",
        "metal source": "[Fe6O2(OH)2(O2CCMe3)12]",
        "metal amount": "0.161 g, 0.10 mmol",
        "linker": "s-triazine | 4,4′-bipyridine",
        "linker amount": "0.032 g, 0.4 mmol | 0.062 g, 0.4 mmol",
        "modulator": NaN,
        "modulator amount or volume": NaN,
        "solvent": "CH2Cl2",
        "solvent volume": "8 mL",
        "reaction temperature": "120 °C",
        "reaction time": "4 h"
    },
    {
        "Paper": NaN,
        "Remark": NaN,
        "paragraph": "{[Fe 2 CoO(O 2 CCMe 3 ) 6 (bpe) 0.5 (pyz)]} n ( 2 ) .[Fe6O2(OH)2(O2CCMe3)12] (0.10 g, 0.062 mmol), Co(O2CCMe3)2(0.05 g, 0.19 mmol), pyrazine (0.02 g, 0.4 mmol), 1,2-bis(4-pyridyl)ethylene (0.02 g, 0.4 mmol), and CH2Cl2 (5 mL) were placedin a sealed PTFE-lined steel autoclave and heated to 120 °C for 4 h and then slowly cooled to room temperature over 48 h. Dark-greencrystals of 2 were filtered off, washed with CH2Cl2 and MeCN, anddried in air (yield 0.082 g, 38% based on Fe). Elemental analysis,found (calcd.) for C40H63CoFe2N3O13: C, 49.48 (49.81); H, 6.46(6.58); N, 4.34 (4.36)%. IR data (ν/cm?1): 2959m, 2927sh, 2870sh,1619sh, 1597vs, 1483s, 1457sh, 1415vs, 1372m, 1359m, 1226m,1164w, 1136w, 1053w, 1019w, 969w, 894w, 826w, 802sh, 787w, 727w,603m, 551w, 469w, 430m.",
        "compound name": "{[Fe 2 CoO(O 2 CCMe 3 ) 6 (bpe) 0.5 (pyz)]} n",
        "metal source": "[Fe6O2(OH)2(O2CCMe3)12] | Co(O2CCMe3)2",
        "metal amount": "0.10 g, 0.062 mmol | 0.05 g, 0.19 mmol",
        "linker": "pyrazine | 1,2-bis(4-pyridyl)ethylene",
        "linker amount": "0.02 g, 0.4 mmol | 0.02 g, 0.4 mmol",
        "modulator": NaN,
        "modulator amount or volume": NaN,
        "solvent": "CH2Cl2",
        "solvent volume": "5 mL",
        "reaction temperature": "120 °C",
        "reaction time": "4 h"
    },
    {
        "Paper": "219MIL53",
        "Remark": NaN,
        "paragraph": "Preparation of MIL-53(Fe)[H2O]. MIL-53(Fe)[H2O] was sol vothermally synthesized (autogenous pressure) from an equi molar amount of iron(III) chloride hexahydrate FeCl3·6H2O(Aldrich, 97%, 1 mmol), 1,4-benzenedicarboxylic acid HO2C-(C6H4)-CO2H (Alfa, 97%, 1 mmol), hydrofluoric acid HF(Prolabo, 5 M, 1 mmol) in N,N’-dimethylformamide (DMF,Aldrich 99%, 5 mL). Reactants were stirred a few minutesbefore introducing the resulting suspension in a Teflon-lined steelautoclave. The sealed autoclave was placed in a preheated fanoven with the temperature set at 423 K and after 3 days removedwhile hot and allowed to cool in air to room temperature over aperiod of few hours. A light orange MIL-53(Fe)[DMF] powderwas recovered by filtration and first washed withMeOH to obtainMIL-53(Fe)[MeOH] after complete exchange of DMF moleculesby MeOH. Finally, MIL-53(Fe)[H2O] was obtained after disper sion into water and drying in air. Q",
        "compound name": "MIL-53(Fe)[H2O]",
        "metal source": "iron(III) chloride hexahydrate FeCl3·6H2O",
        "metal amount": "97%, 1 mmol",
        "linker": "1,4-benzenedicarboxylic acid HO2C-(C6H4)-CO2H",
        "linker amount": "97%, 1 mmol",
        "modulator": "hydrofluoric acid HF",
        "modulator amount or volume": "5 M, 1 mmol",
        "solvent": "N,N’-dimethylformamide (DMF)",
        "solvent volume": "5 mL",
        "reaction temperature": "423 K",
        "reaction time": "3 days"
    },
    {
        "Paper": "220ZnMOF",
        "Remark": NaN,
        "paragraph": "Synthesis of {[Zn4(BDC)4(BPDA)4]·5DMF·3H2O}n (1). A mixtureof ZnCl2 (20.5 mg, 0.15 mmol), H2BDC (24.9 mg, 0.15 mmol), BPDA(47.8 mg, 0.15 mmol), DMF (7 mL), and H2O (0.5 mL) was sealed ina Teflon-lined stainless steel Parr acid digestion bomb and heated at120 °C for 72 h and then slowly cooled to 30 °C. Colorless blockcrystals of compound 1 were formed in 51% yield (50.5 mg, based onZnCl2). Solid product was isolated on a filter, and crystals were thenwashed with water and dried in air. Anal. Calcd for C119H113N21O32Zn4= [Zn4(BDC)4(BPDA)4]·5DMF·3H2O: C, 54.74; H, 4.36; N, 11.27.Found: C, 54.86; H, 4.38; N, 10.88. IR (KBr): ν = 3363 (m), 3317(m), 3084 (m), 1674 (s), 1595 (vs), 1511 (vs), 1430 (s), 1389 (s),1364 (s), 1332 (s), 1299 (s), 1268 (m), 1213 (s), 1146 (w), 1115 (m),1066 (w), 1028 (m), 1017 (w), 888 (w), 866 (w), 833 (m), 750 (m),714 (m), 667 (w), 614 (m), 614 (m), 538 (m) cm?1",
        "compound name": "{[Zn4(BDC)4(BPDA)4]·5DMF·3H2O}n",
        "metal source": "ZnCl2",
        "metal amount": "20.5 mg, 0.15 mmol",
        "linker": "H2BDC | BPDA",
        "linker amount": "24.9 mg, 0.15 mmol | 47.8 mg, 0.15 mmol",
        "modulator": NaN,
        "modulator amount or volume": NaN,
        "solvent": "DMF | H2O",
        "solvent volume": "7 mL | 0.5 mL",
        "reaction temperature": "120 °C",
        "reaction time": "72 h"
    },
    {
        "Paper": "221VMOF",
        "Remark": NaN,
        "paragraph": "Synthesis of [VIVO(bdc)](H2bdc)5/7 (1). Compound 1 wassynthesized by hydrothermal reaction as previously reported.17aA reaction mixture of VO2, HCl, H2bdc, and H2O (molar ratio= 1:2:0.5:77) was heated in a 23 mL Teflon-lined Parr stainlesssteel autoclave at 220 °C for 3 days under autogenous pressure.Red brown prisms of 1 were recovered as a major phase byvacuum filtration and drying in air, together with a minor darkgreen impurity, which was easily removed by washing withmethanol",
        "compound name": "[VIVO(bdc)](H2bdc)5/7",
        "metal source": "VO2",
        "metal amount": NaN,
        "linker": "H2bdc",
        "linker amount": NaN,
        "modulator": "HCl",
        "modulator amount or volume": NaN,
        "solvent": "H2O",
        "solvent volume": NaN,
        "reaction temperature": "220 °C",
        "reaction time": "3 days"
    },
    {
        "Paper": "222GaMOF",
        "Remark": NaN,
        "paragraph": "Ga6(1,3,5-BTC)8·6DMA·3DMF·26H2O (1). A typical syn thesis involves the use of a mixture of 0.001 mol of Ga(NO3)3(0.304 g), 0.002 mol of BTC (0.490 g), and 0.001 mol of NH4F(0.048 g). The mixture was dissolved in 14.9 g of DMF andstirred for 4 h to achieve homogeneity [molar ratio of metal salt:ligand:solvent = 1:2:204]. The resultant solution was heated for5 days at 180 °C. The product was obtained as a block-shapedmicrocrystal (yield: 50% based on gallium), recovered by filtra tion, and subsequently washed with ethanol. Elem anal. Calcdfor 1: C, 36.74; N, 4.14; H, 4.75. Found: C, 36.79; N, 4.08; H,4.22 (Galbraith Laboratories Inc., Knoxville, TN). IR (ATR):2954, 1675, 1450, 1396, 1295 cm-1",
        "compound name": "Ga6(1,3,5-BTC)8·6DMA·3DMF·26H2O",
        "metal source": "Ga(NO3)3",
        "metal amount": "0.001 mol, 0.304 g",
        "linker": "BTC",
        "linker amount": "0.002 mol, 0.490 g",
        "modulator": "NH4F",
        "modulator amount or volume": "0.001 mol, 0.048 g",
        "solvent": "DMF",
        "solvent volume": "14.9 g",
        "reaction temperature": "180 °C",
        "reaction time": "5 days"
    },
    {
        "Paper": "223ZnMOF",
        "Remark": NaN,
        "paragraph": "Synthesis: A mixture of Zn(OAC)2·2H2O (0.044 g, 0.2 mmol) andH2FDC (0.025 g, 0.1 mmol) was suspended in a mixed solution of absolute ethanol (2 mL) and DMSO (4 mL). The resulting solutionwas stirred for about 1 h at room temperature, sealed in a 23-mLTeflon-lined stainless steel autoclave, and heated at 110 °C for 3days. Yellow crystals of 1 suitable for single crystal X-ray diffrac tion analysis were collected from the final reaction system. Yield:30% based on Zn. Elemental anal (%). Calcd for 1 (C1548H2396-O756S234Zn98): C, 39.55; H, 5.14; S, 15.96. Found: C, 39.11; H, 5.36;S, 15.94.",
        "compound name": "1",
        "metal source": "Zn(OAC)2·2H2O",
        "metal amount": "0.044 g, 0.2 mmol",
        "linker": "H2FDC",
        "linker amount": "0.025 g, 0.1 mmol",
        "modulator": NaN,
        "modulator amount or volume": NaN,
        "solvent": "absolute ethanol | DMSO",
        "solvent volume": "2 mL | 4 mL",
        "reaction temperature": "110 °C",
        "reaction time": "3 days"
    },
    {
        "Paper": "224Helical",
        "Remark": "同",
        "paragraph": "Synthesis of Complexes 1-6. All complexes were prepared by asimilar procedure. MX2 (0.5 mmol, X ) NO3-, M ) Zn (1), Co(2);Cl-, M ) Zn(3), Co(4); ClO4-, M ) Zn(5), Co(6)) dissolved in ethanol/methanol and N,N-dimethylformamide (DMF) (10 cm3, ratio in volume2:1) was added to a ethanol solution (10 cm3) containing L (0.18 g,0.5 mmol) dropwise at room temperature and the mixture was reactedwith stirring for 0.5 h. The insoluble components were removed byfiltration, and the filtrate was allowed to stand at room temperature.The pale yellow (for Zn salts) and red (for Co salts) crystals,respectively, were collected after slow evaporation at room temperaturefor about 2 weeks.",
        "compound name": "Complex 1",
        "metal source": "Zn(NO3)2",
        "metal amount": "0.5 mmol",
        "linker": "L",
        "linker amount": "0.18 g, 0.5 mmol",
        "modulator": NaN,
        "modulator amount or volume": NaN,
        "solvent": "ethanol/methanol | N,N-dimethylformamide (DMF)",
        "solvent volume": "10 cm3, ratio in volume2:1",
        "reaction temperature": "room temperature",
        "reaction time": "0.5 h"
    },
    {
        "Paper": NaN,
        "Remark": "同740",
        "paragraph": "Synthesis of Complexes 1-6. All complexes were prepared by asimilar procedure. MX2 (0.5 mmol, X ) NO3-, M ) Zn (1), Co(2);Cl-, M ) Zn(3), Co(4); ClO4-, M ) Zn(5), Co(6)) dissolved in ethanol/methanol and N,N-dimethylformamide (DMF) (10 cm3, ratio in volume2:1) was added to a ethanol solution (10 cm3) containing L (0.18 g,0.5 mmol) dropwise at room temperature and the mixture was reactedwith stirring for 0.5 h. The insoluble components were removed byfiltration, and the filtrate was allowed to stand at room temperature.The pale yellow (for Zn salts) and red (for Co salts) crystals,respectively, were collected after slow evaporation at room temperaturefor about 2 weeks.",
        "compound name": "Complex 2",
        "metal source": "Co(NO3)2",
        "metal amount": "0.5 mmol",
        "linker": "L",
        "linker amount": "0.18 g, 0.5 mmol",
        "modulator": NaN,
        "modulator amount or volume": NaN,
        "solvent": "ethanol/methanol | N,N-dimethylformamide (DMF)",
        "solvent volume": "10 cm3, ratio in volume2:1",
        "reaction temperature": "room temperature",
        "reaction time": "0.5 h"
    },
    {
        "Paper": NaN,
        "Remark": "同740",
        "paragraph": "Synthesis of Complexes 1-6. All complexes were prepared by asimilar procedure. MX2 (0.5 mmol, X ) NO3-, M ) Zn (1), Co(2);Cl-, M ) Zn(3), Co(4); ClO4-, M ) Zn(5), Co(6)) dissolved in ethanol/methanol and N,N-dimethylformamide (DMF) (10 cm3, ratio in volume2:1) was added to a ethanol solution (10 cm3) containing L (0.18 g,0.5 mmol) dropwise at room temperature and the mixture was reactedwith stirring for 0.5 h. The insoluble components were removed byfiltration, and the filtrate was allowed to stand at room temperature.The pale yellow (for Zn salts) and red (for Co salts) crystals,respectively, were collected after slow evaporation at room temperaturefor about 2 weeks.",
        "compound name": "Complex 3",
        "metal source": "ZnCl2",
        "metal amount": "0.5 mmol",
        "linker": "L",
        "linker amount": "0.18 g, 0.5 mmol",
        "modulator": NaN,
        "modulator amount or volume": NaN,
        "solvent": "ethanol/methanol | N,N-dimethylformamide (DMF)",
        "solvent volume": "10 cm3, ratio in volume2:1",
        "reaction temperature": "room temperature",
        "reaction time": "0.5 h"
    },
    {
        "Paper": NaN,
        "Remark": "同740",
        "paragraph": "Synthesis of Complexes 1-6. All complexes were prepared by asimilar procedure. MX2 (0.5 mmol, X ) NO3-, M ) Zn (1), Co(2);Cl-, M ) Zn(3), Co(4); ClO4-, M ) Zn(5), Co(6)) dissolved in ethanol/methanol and N,N-dimethylformamide (DMF) (10 cm3, ratio in volume2:1) was added to a ethanol solution (10 cm3) containing L (0.18 g,0.5 mmol) dropwise at room temperature and the mixture was reactedwith stirring for 0.5 h. The insoluble components were removed byfiltration, and the filtrate was allowed to stand at room temperature.The pale yellow (for Zn salts) and red (for Co salts) crystals,respectively, were collected after slow evaporation at room temperaturefor about 2 weeks.",
        "compound name": "Complex 4",
        "metal source": "CoCl2",
        "metal amount": "0.5 mmol",
        "linker": "L",
        "linker amount": "0.18 g, 0.5 mmol",
        "modulator": NaN,
        "modulator amount or volume": NaN,
        "solvent": "ethanol/methanol | N,N-dimethylformamide (DMF)",
        "solvent volume": "10 cm3, ratio in volume2:1",
        "reaction temperature": "room temperature",
        "reaction time": "0.5 h"
    },
    {
        "Paper": NaN,
        "Remark": "同740",
        "paragraph": "Synthesis of Complexes 1-6. All complexes were prepared by asimilar procedure. MX2 (0.5 mmol, X ) NO3-, M ) Zn (1), Co(2);Cl-, M ) Zn(3), Co(4); ClO4-, M ) Zn(5), Co(6)) dissolved in ethanol/methanol and N,N-dimethylformamide (DMF) (10 cm3, ratio in volume2:1) was added to a ethanol solution (10 cm3) containing L (0.18 g,0.5 mmol) dropwise at room temperature and the mixture was reactedwith stirring for 0.5 h. The insoluble components were removed byfiltration, and the filtrate was allowed to stand at room temperature.The pale yellow (for Zn salts) and red (for Co salts) crystals,respectively, were collected after slow evaporation at room temperaturefor about 2 weeks.",
        "compound name": "Complex 5",
        "metal source": "Zn(ClO4)2",
        "metal amount": "0.5 mmol",
        "linker": "L",
        "linker amount": "0.18 g, 0.5 mmol",
        "modulator": NaN,
        "modulator amount or volume": NaN,
        "solvent": "ethanol/methanol | N,N-dimethylformamide (DMF)",
        "solvent volume": "10 cm3, ratio in volume2:1",
        "reaction temperature": "room temperature",
        "reaction time": "0.5 h"
    },
    {
        "Paper": NaN,
        "Remark": "同740",
        "paragraph": "Synthesis of Complexes 1-6. All complexes were prepared by asimilar procedure. MX2 (0.5 mmol, X ) NO3-, M ) Zn (1), Co(2);Cl-, M ) Zn(3), Co(4); ClO4-, M ) Zn(5), Co(6)) dissolved in ethanol/methanol and N,N-dimethylformamide (DMF) (10 cm3, ratio in volume2:1) was added to a ethanol solution (10 cm3) containing L (0.18 g,0.5 mmol) dropwise at room temperature and the mixture was reactedwith stirring for 0.5 h. The insoluble components were removed byfiltration, and the filtrate was allowed to stand at room temperature.The pale yellow (for Zn salts) and red (for Co salts) crystals,respectively, were collected after slow evaporation at room temperaturefor about 2 weeks.",
        "compound name": "Complex 6",
        "metal source": "Co(ClO4)2",
        "metal amount": "0.5 mmol",
        "linker": "L",
        "linker amount": "0.18 g, 0.5 mmol",
        "modulator": NaN,
        "modulator amount or volume": NaN,
        "solvent": "ethanol/methanol | N,N-dimethylformamide (DMF)",
        "solvent volume": "10 cm3, ratio in volume2:1",
        "reaction temperature": "room temperature",
        "reaction time": "0.5 h"
    },
    {
        "Paper": "225JUC124",
        "Remark": NaN,
        "paragraph": "Synthesis of JUC-124:A mixture of H12TDDPB (5 mg, 0.0039 mmol) and Zn(NO3)2·6H2O (15 mg, 0.05 mmol) was dissolved in DMF-H2O (4 ml-1 ml) in a screw-capped vial. After concentrated HNO3 of 0.10 ml was added to the mixture, the vial was capped and placed in an oven at 85 °C for 72 h to obtain the product with the yield of 60% (based on Zn) as colourless crystal. Element analysis (%) Calc. for C90H90N8O26Zn3: C, 47.81; H, 3.98; N, 4.96; Found: C, 48.13; H,3.82; N, 4.01.Selected FT-IR data (KBr pellet, cm-1): 3429 (br), 3060 (s), 2800 (s), 2468 (s), 1648 (s), 1573 (s), 1355 (s), 1095 (s), 1425 (s), 860 (s), 777 (s), 721 (s), 638 (s), 458 (s)",
        "compound name": "JUC-124",
        "metal source": "Zn(NO3)2·6H2O",
        "metal amount": "15 mg, 0.05 mmol",
        "linker": "H12TDDPB",
        "linker amount": "5 mg, 0.0039 mmol",
        "modulator": "HNO3",
        "modulator amount or volume": "0.10 ml",
        "solvent": "DMF | H2O",
        "solvent volume": "4 ml | 1 ml",
        "reaction temperature": "85 °C",
        "reaction time": "72 h"
    },
    {
        "Paper": "226PPMOF",
        "Remark": NaN,
        "paragraph": "Synthesis of PPMOF 1 H6L (142 mg, 0.1 mmol) and Zn(NO3)2·6H2O (175 mg, 0.6 mmol) in 8ml dimethylsulfoxide (DMSO) were stirred for a few minutes in air and the clear solution was transferred into a autoclave Teflon-line stainless vessel (20 mL). The vessel was sealed and heated to 140 °C for 72 h and the cooled to room temperature at a rate 1°C/10min. Colorless polyhedral crystals of 1 were obtained and then filtered, washed by 10ml DMSO and dried at 30°C in vacuum for 18 hours until the weight was unchangeable (79.24 mg). This pretreated sample was used for the elemental analyses. Found (%): C 38.67, H 4.58, N 0.00, S 12.52. These values are in good accordance with the complex [Zn7L2(OH)2(H2O)9]·11.5 DMSO (1a). C95H137O54.5S11.5Zn7, calcd (%): C 38.74, H 4.69, N 0.00, S 12.52, in which the free water molecules in 1 have been removed in vacuum and only the coordination water molecules exist in the framework.",
        "compound name": "PPMOF 1",
        "metal source": "Zn(NO3)2·6H2O",
        "metal amount": "175 mg, 0.6 mmol",
        "linker": "H6L",
        "linker amount": "142 mg, 0.1 mmol",
        "modulator": NaN,
        "modulator amount or volume": NaN,
        "solvent": "DMSO",
        "solvent volume": "8 ml",
        "reaction temperature": "140 °C",
        "reaction time": "72 h"
    },
    {
        "Paper": "227CoMOF",
        "Remark": NaN,
        "paragraph": "Synthesis of [Co(atz)(L1)0.5]·DMF (1). A mixture of Co(NO3)2·6H2O (0.50 mmol), Hatz (0.50 mmol), and L1 (0.25 mmol) in DMF(10 mL) was placed in a Teflon-lined stainless steel vessel (25 mL),heated at 180 °C for 24 h, and then cooled to room temperature at arate of 5 °C min?1. The resulting red block crystals of 1 were isolatedby washing with DMF and dried in air. The yield was 142.0 mg(84.7%, based on Hatz). Anal. Calcd for C12H14N5O3Co: C, 42.99; H,4.21; N, 20.89. Found: C, 43.01; H, 3.98; N, 20.85.",
        "compound name": "[Co(atz)(L1)0.5]·DMF",
        "metal source": "Co(NO3)2·6H2O",
        "metal amount": "0.50 mmol",
        "linker": "Hatz | L1",
        "linker amount": "0.50 mmol | 0.25 mmol",
        "modulator": NaN,
        "modulator amount or volume": NaN,
        "solvent": "DMF",
        "solvent volume": "10 mL",
        "reaction temperature": "180 °C",
        "reaction time": "24 h"
    },
    {
        "Paper": NaN,
        "Remark": NaN,
        "paragraph": "Synthesis of [Co(atz)(L1)0.5]·DMF (1). A mixture of Co(NO3)2·6H2O (0.50 mmol), Hatz (0.50 mmol), and L1 (0.25 mmol) in DMF(10 mL) was placed in a Teflon-lined stainless steel vessel (25 mL),heated at 180 °C for 24 h, and then cooled to room temperature at arate of 5 °C min?1. The resulting red block crystals of 1 were isolatedby washing with DMF and dried in air. The yield was 142.0 mg(84.7%, based on Hatz). Anal. Calcd for C12H14N5O3Co: C, 42.99; H,4.21; N, 20.89. Found: C, 43.01; H, 3.98; N, 20.85.Synthesis of [Co(atz)(L2)0.5]·DMF (2). The procedure was similarto the preparation of 1, except that the L1 was replaced by L2. Theresulting red block crystals of 2 were isolated by washing with DMFand dried in air. The yield was 126.2 mg (75.3%, based on Hatz). Anal.Calcd for C12H14N5O3Co: C, 42.99; H, 4.21; N, 20.89. Found: C,42.92; H, 4.01; N, 21.13.",
        "compound name": "[Co(atz)(L2)0.5]·DMF",
        "metal source": "Co(NO3)2·6H2O",
        "metal amount": "0.50 mmol",
        "linker": "Hatz | L2",
        "linker amount": "0.50 mmol | 0.25 mmol",
        "modulator": NaN,
        "modulator amount or volume": NaN,
        "solvent": "DMF",
        "solvent volume": "10 mL",
        "reaction temperature": "180 °C",
        "reaction time": "24 h"
    },
    {
        "Paper": "228MnMOF",
        "Remark": NaN,
        "paragraph": "Synthesis of MOF Materials. [emi][Mn(btc)] (1). Mn(OAc)2·4H2O (1.50 mmol, 0.3677 g) and H3btc (0.50 mmol,0.1053 g) were placed in a 25 mL Teflon-lined stainless-steelautoclave and mixed with 1.005 g of [emi]Cl. The mixtures were keptinside the furnace at 180 °C for 3 days and then naturally cooled toroom temperature. The pale red crystals of 1 suitable for single-crystalXRD analysis were collected after soak clearing with acetone. SelectedIR data (in KBr, cm?1): 3460(s), 3172(w), 3101(w), 2982(w),2932(w), 2362(w), 2341(w), 1628(s), 1560(m), 1539(m), 1509(m),1458(m), 1368(m), 1163(m), 1312(w), 1299(w), 1112(w), 923(w),756(m), 716(m), 695(w), 668(w).An identical experimental procedure using 2.00 mmol, 0.4987 g ofMn(OAc)2·4H2O and 0.50 mmol, 0.1055 g of H3btc in 1.006 g of[emi]Cl also originated the same material 1. Furthermore, the product1 was also obtained with a similar ionothermal processes using 1.50 or2.00 mmol of Mn(OAc)2·4H2O and 0.50 mmol, 0.105 g of H3btc in?1.000 g of [emi]X (X = Br and I).",
        "compound name": "[emi][Mn(btc)]",
        "metal source": "Mn(OAc)2·4H2O",
        "metal amount": "1.50 mmol, 0.3677 g",
        "linker": "H3btc",
        "linker amount": "0.50 mmol, 0.1053 g",
        "modulator": "[emi]Cl",
        "modulator amount or volume": "1.005 g",
        "solvent": NaN,
        "solvent volume": NaN,
        "reaction temperature": "180 °C",
        "reaction time": "3 days"
    },
    {
        "Paper": NaN,
        "Remark": "同",
        "paragraph": "Synthesis of MOF Materials. [emi][Mn(btc)] (1). Mn-(OAc)2·4H2O (1.50 mmol, 0.3677 g) and H3btc (0.50 mmol,0.1053 g) were placed in a 25 mL Teflon-lined stainless-steelautoclave and mixed with 1.005 g of [emi]Cl. The mixtures were keptinside the furnace at 180 °C for 3 days and then naturally cooled toroom temperature. The pale red crystals of 1 suitable for single-crystalXRD analysis were collected after soak clearing with acetone. SelectedIR data (in KBr, cm?1): 3460(s), 3172(w), 3101(w), 2982(w),2932(w), 2362(w), 2341(w), 1628(s), 1560(m), 1539(m), 1509(m),1458(m), 1368(m), 1163(m), 1312(w), 1299(w), 1112(w), 923(w),756(m), 716(m), 695(w), 668(w).An identical experimental procedure using 2.00 mmol, 0.4987 g ofMn(OAc)2·4H2O and 0.50 mmol, 0.1055 g of H3btc in 1.006 g of[emi]Cl also originated the same material 1. Furthermore, the product1 was also obtained with a similar ionothermal processes using 1.50 or2.00 mmol of Mn(OAc)2·4H2O and 0.50 mmol, 0.105 g of H3btc in?1.000 g of [emi]X (X = Br and I).[pmi][Mn(btc)] (2). An identical precedure to that described for 1was used; a series of experiments using 1.50 or 2.00 mmol ofMn(OAc)2·4H2O and 0.50 mmol of H3btc mixed with 1.0 mL of[pmi]Cl or [pmi]Br produced the compound 2 as a crystallinematerial. Selected IR data (in KBr, cm?1) for 2: 3418(s), 3233(m),3153(m), 3104(m), 2968(w), 2919(w), 2380(w), 1624(s), 1576(m),1428(w), 1375(m), 1255(w), 1166(m), 1093(m), 926(w), 764(w),707(w), 616(m).[pmi][Mn(btc)] (3). Similar to the experimental procedurepreviously described for 1 and 2, using 1.5 mmol, 0.3675 g ofMn(OAc)2·4H2O and 0.50 mmol, 0.1057 g of H3btc mixed with 1.0mL [pmi]I the compound 3 was isolated as crystalline material.",
        "compound name": "[pmi][Mn(btc)]",
        "metal source": "Mn(OAc)2·4H2O",
        "metal amount": "1.50 or 2.00 mmol",
        "linker": "H3btc",
        "linker amount": "0.50 mmol",
        "modulator": "[pmi]Cl or [pmi]Br",
        "modulator amount or volume": "1.0 mL",
        "solvent": NaN,
        "solvent volume": NaN,
        "reaction temperature": "180 °C",
        "reaction time": "3 days"
    },
    {
        "Paper": NaN,
        "Remark": "同751",
        "paragraph": "Synthesis of MOF Materials. [emi][Mn(btc)] (1). Mn-(OAc)2·4H2O (1.50 mmol, 0.3677 g) and H3btc (0.50 mmol,0.1053 g) were placed in a 25 mL Teflon-lined stainless-steelautoclave and mixed with 1.005 g of [emi]Cl. The mixtures were keptinside the furnace at 180 °C for 3 days and then naturally cooled toroom temperature. The pale red crystals of 1 suitable for single-crystalXRD analysis were collected after soak clearing with acetone. SelectedIR data (in KBr, cm?1): 3460(s), 3172(w), 3101(w), 2982(w),2932(w), 2362(w), 2341(w), 1628(s), 1560(m), 1539(m), 1509(m),1458(m), 1368(m), 1163(m), 1312(w), 1299(w), 1112(w), 923(w),756(m), 716(m), 695(w), 668(w).An identical experimental procedure using 2.00 mmol, 0.4987 g ofMn(OAc)2·4H2O and 0.50 mmol, 0.1055 g of H3btc in 1.006 g of[emi]Cl also originated the same material 1. Furthermore, the product1 was also obtained with a similar ionothermal processes using 1.50 or2.00 mmol of Mn(OAc)2·4H2O and 0.50 mmol, 0.105 g of H3btc in?1.000 g of [emi]X (X = Br and I).[pmi][Mn(btc)] (2). An identical precedure to that described for 1was used; a series of experiments using 1.50 or 2.00 mmol ofMn(OAc)2·4H2O and 0.50 mmol of H3btc mixed with 1.0 mL of[pmi]Cl or [pmi]Br produced the compound 2 as a crystallinematerial. Selected IR data (in KBr, cm?1) for 2: 3418(s), 3233(m),3153(m), 3104(m), 2968(w), 2919(w), 2380(w), 1624(s), 1576(m),1428(w), 1375(m), 1255(w), 1166(m), 1093(m), 926(w), 764(w),707(w), 616(m).[pmi][Mn(btc)] (3). Similar to the experimental procedurepreviously described for 1 and 2, using 1.5 mmol, 0.3675 g ofMn(OAc)2·4H2O and 0.50 mmol, 0.1057 g of H3btc mixed with 1.0mL [pmi]I the compound 3 was isolated as crystalline material.",
        "compound name": "[pmi][Mn(btc)]",
        "metal source": "Mn(OAc)2·4H2O",
        "metal amount": "1.5 mmol, 0.3675 g",
        "linker": "H3btc",
        "linker amount": "0.50 mmol, 0.1057 g",
        "modulator": "[pmi]I",
        "modulator amount or volume": "1.0 mL",
        "solvent": NaN,
        "solvent volume": NaN,
        "reaction temperature": "180 °C",
        "reaction time": "3 days"
    }
]
